Repository: jjjg0705/flame_retardant_prediction

# flame_retardant_prediction

# 前端（vue框架）

打开vscode，打开前端项目所在文件夹（myvue），终端-新建终端，输入npm run serve后回车，打开local后链接

# 后端（python）

win+R，cmd回车，打开命令提示符窗口，输入以下命令:

1.cd 到api文件夹的路径

（ex：cd C:\Users\13643\vscode-workspace\api）

2.set FLASK_APP=app.py

3.flask run

File: api/第二轮loi.csv (part 1 of 4)
基体名称,抗氧剂,基体总量（g）,十溴二苯乙烷（DBDPE）3份,羟基锡酸锌（ZHS）,锡酸锌（ZS）,三氧化二锑（Sb2O3）1份,氢氧化镁（Mg(OH)2）(g),"9,10-二氢-9-氧杂-10-磷杂菲-10-氧化物DOPO）",BDBNCE（溴系阻燃剂）,HBCD-SF,FR-1034,DBDPO,滑石粉,DCRP,硼酸锌,BTBPIE,BPBPE,TTBNP,含PBBA的EPDM母粒,其他添加剂,PPBBA,EPDM,EDAP,APP,APP+Spinflam MF82,APP+PETOL,APP+THEIC,Exolit IFR23P,APP+PETOL+苯甲酸酯,APP+MF82,ATH,Spin-flameMF82,Mg(OH)2(MAGNIFIN H10),Mg(OH)2(MAGNIFIN H10F),包覆红磷Amgard CPC200,SFR-100,硬脂酸镁,EG,RP,Melamine phosphate (MPP),DPER,Melamine,Melamine cyanurate,Dimelamine phosphate,Melamine borate,Novolac(Durez 22091),PPO(GE 808-100),Novolac(Durez 29295),PER,"1-oxo-4-hydroxy-methyl-2,6,7-trioxa-1-phosphabicyclo[2.2.2]octane(PEPA",triazine-based macromolecule(TBM),charring-foaming agent (CFA),Pentaerythritol phosphate (PEPA),hosphorus-contain-ing nanosponge (P–NS,a novel polysiloxane (APID), [BMIm]3PW (PIL1),[BMIm]3PMo (PIL2),[BMIm]4SiW (PIL3),[Bmim]6CoW12O40 (CoW),[C4]PMo (PIL4),[C8]PMo(PIL8),[C12]PMo(PIL12),[C18]PMo(PIL18),SiO2,BiFeO3, LaMnO3,Ni,Ni-Al(9/1),Ni-Mg(9/1),Ni-Cu(9/1),Ni(HCOO)2.2H2O,NiCl2.6H2O,NiSO4.6H2O,NiCO3,NiO,polydimethylsiloxane (PDMS),N-alkoxy hindered amine (Flamestab NOR116) ,spirobisphosphoryldicyandiamide (SPDC),Ni2O3,MnO2,TiO2,ZnO,MnO,brominated epoxy resin (BEO),MMT,Glass bubble(GB),α-zirconium phosphate (mZrP),La2O3,氧指数%,UL-94等级(3.2mm),UL-94等级(1.6mm),AVG（拉伸强度MPa）,Error（拉伸强度）,AVG（弯曲强度MPa）,Error（弯曲强度）,AVG（缺口冲击强度MPa）,Error（缺口冲击强度）,AVG（无缺口冲击强度MPa）,Error（无缺口冲击强度）,Dsmax,"T(Dsmax),S",Ds(10min),总烟生成(VOF4),熔流指数/g.(10min)-1,热变形温度℃
0,5,935,45,0,0,15,0,0,0,0,0,0,0,0,0,0,0,0,0,0,0,0,0,0,0,0,0,0,0,0,0,0,0,0,0,0,0,0,0,0,0,0,0,0,0,0,0,0,0,0,0,0,0,0,0,0,0,0,0,0,0,0,0,0,0,0,0,0,0,0,0,0,0,0,0,0,0,0,0,0,0,0,0,0,0,0,0,0,26.2,V2,,22.63333333,0.115470054,25.67,0.604,8.10475,0.459571902,111.4175,17.50990458,728.310055,405,702.079346,763.792339,,
0,5,935,45,5,0,10,0,0,0,0,0,0,0,0,0,0,0,0,0,0,0,0,0,0,0,0,0,0,0,0,0,0,0,0,0,0,0,0,0,0,0,0,0,0,0,0,0,0,0,0,0,0,0,0,0,0,0,0,0,0,0,0,0,0,0,0,0,0,0,0,0,0,0,0,0,0,0,0,0,0,0,0,0,0,0,0,0,0,26,V2,,22.2,0.2,25.416,0.166,7.794666667,0.294160387,123.3833333,0.541510234,746.796753,405,730.132428,679.522566,,
0,5,935,45,10,0,5,0,0,0,0,0,0,0,0,0,0,0,0,0,0,0,0,0,0,0,0,0,0,0,0,0,0,0,0,0,0,0,0,0,0,0,0,0,0,0,0,0,0,0,0,0,0,0,0,0,0,0,0,0,0,0,0,0,0,0,0,0,0,0,0,0,0,0,0,0,0,0,0,0,0,0,0,0,0,0,0,0,0,25.7,V2,,21.73333333,0.4163332,24.268,0.046,8.864,0.747665032,120.2866667,0.601692059,746.261508,386,729.685353,828.321868,,
0,5,935,45,15,0,0,0,0,0,0,0,0,0,0,0,0,0,0,0,0,0,0,0,0,0,0,0,0,0,0,0,0,0,0,0,0,0,0,0,0,0,0,0,0,0,0,0,0,0,0,0,0,0,0,0,0,0,0,0,0,0,0,0,0,0,0,0,0,0,0,0,0,0,0,0,0,0,0,0,0,0,0,0,0,0,0,0,0,23.8,NR,,21.4,0.264575131,23.726,0.035,8.783666667,0.580002011,118.2,1.064377752,718.745519,331,646.38924,939.102745,,
0,5,835,120,0,0,40,0,0,0,0,0,0,0,0,0,0,0,0,0,0,0,0,0,0,0,0,0,0,0,0,0,0,0,0,0,0,0,0,0,0,0,0,0,0,0,0,0,0,0,0,0,0,0,0,0,0,0,0,0,0,0,0,0,0,0,0,0,0,0,0,0,0,0,0,0,0,0,0,0,0,0,0,0,0,0,0,0,0,27.8,V2,,21.4,0.360555128,26.562,0.079,7.980333333,0.86300309,86.33,6.575233836,730.579107,412,716.936107,529.411634,,
0,5,835,120,10,0,30,0,0,0,0,0,0,0,0,0,0,0,0,0,0,0,0,0,0,0,0,0,0,0,0,0,0,0,0,0,0,0,0,0,0,0,0,0,0,0,0,0,0,0,0,0,0,0,0,0,0,0,0,0,0,0,0,0,0,0,0,0,0,0,0,0,0,0,0,0,0,0,0,0,0,0,0,0,0,0,0,0,0,27.3,V2,,21.4,0.1,26.718,0.148,7.872333333,0.717867908,78.80333333,3.487898125,751.267026,411,740.159931,620.765589,,
0,5,835,120,20,0,20,0,0,0,0,0,0,0,0,0,0,0,0,0,0,0,0,0,0,0,0,0,0,0,0,0,0,0,0,0,0,0,0,0,0,0,0,0,0,0,0,0,0,0,0,0,0,0,0,0,0,0,0,0,0,0,0,0,0,0,0,0,0,0,0,0,0,0,0,0,0,0,0,0,0,0,0,0,0,0,0,0,0,27.7,V2,,21.36666667,0.251661148,26.552,0.017,7.069333333,0.473985583,95.52,3.839648421,753.995106,401,734.052392,726.48615,,
0,5,835,120,30,0,10,0,0,0,0,0,0,0,0,0,0,0,0,0,0,0,0,0,0,0,0,0,0,0,0,0,0,0,0,0,0,0,0,0,0,0,0,0,0,0,0,0,0,0,0,0,0,0,0,0,0,0,0,0,0,0,0,0,0,0,0,0,0,0,0,0,0,0,0,0,0,0,0,0,0,0,0,0,0,0,0,0,0,26.5,V2,,20.8,0.3,26.582,0.046,7.463666667,0.344491413,96.42333333,8.113398384,759.312338,405,747.126856,731.470977,,
0,5,835,120,40,0,0,0,0,0,0,0,0,0,0,0,0,0,0,0,0,0,0,0,0,0,0,0,0,0,0,0,0,0,0,0,0,0,0,0,0,0,0,0,0,0,0,0,0,0,0,0,0,0,0,0,0,0,0,0,0,0,0,0,0,0,0,0,0,0,0,0,0,0,0,0,0,0,0,0,0,0,0,0,0,0,0,0,0,25.7,V2,,20.83333333,0.251661148,26.73,0.118,7.630333333,0.345291664,100.91,22.86793534,740.895068,534,738.754616,689.914334,,
0,5,735,195,0,0,65,0,0,0,0,0,0,0,0,0,0,0,0,0,0,0,0,0,0,0,0,0,0,0,0,0,0,0,0,0,0,0,0,0,0,0,0,0,0,0,0,0,0,0,0,0,0,0,0,0,0,0,0,0,0,0,0,0,0,0,0,0,0,0,0,0,0,0,0,0,0,0,0,0,0,0,0,0,0,0,0,0,0,27,V2,,20.63333333,0.152752523,28.758,0.22,7.348,0.555263901,71.11,8.098534847,738.569115,400,712.7941,610.091645,,
0,5,735,195,5,0,60,0,0,0,0,0,0,0,0,0,0,0,0,0,0,0,0,0,0,0,0,0,0,0,0,0,0,0,0,0,0,0,0,0,0,0,0,0,0,0,0,0,0,0,0,0,0,0,0,0,0,0,0,0,0,0,0,0,0,0,0,0,0,0,0,0,0,0,0,0,0,0,0,0,0,0,0,0,0,0,0,0,0,27.5,V2,,20.4,0.1,28.74,0.132,7.338333333,0.773408258,64.03333333,6.960749481,735.112899,403,714.711236,616.998131,,
0,5,735,195,15,0,50,0,0,0,0,0,0,0,0,0,0,0,0,0,0,0,0,0,0,0,0,0,0,0,0,0,0,0,0,0,0,0,0,0,0,0,0,0,0,0,0,0,0,0,0,0,0,0,0,0,0,0,0,0,0,0,0,0,0,0,0,0,0,0,0,0,0,0,0,0,0,0,0,0,0,0,0,0,0,0,0,0,0,28.5,V2,,20.33333333,0.251661148,29.226,0.103,6.926333333,0.092651677,53.48333333,3.166454379,733.860026,478,717.939672,887.382965,,
0,5,735,195,25,0,40,0,0,0,0,0,0,0,0,0,0,0,0,0,0,0,0,0,0,0,0,0,0,0,0,0,0,0,0,0,0,0,0,0,0,0,0,0,0,0,0,0,0,0,0,0,0,0,0,0,0,0,0,0,0,0,0,0,0,0,0,0,0,0,0,0,0,0,0,0,0,0,0,0,0,0,0,0,0,0,0,0,0,28,V2,,19.9,0.4,28.848,0.141,6.629666667,0.052538874,59.78333333,5.736430365,747.115623,474,735.742646,910.7484,,
0,5,735,195,35,0,30,0,0,0,0,0,0,0,0,0,0,0,0,0,0,0,0,0,0,0,0,0,0,0,0,0,0,0,0,0,0,0,0,0,0,0,0,0,0,0,0,0,0,0,0,0,0,0,0,0,0,0,0,0,0,0,0,0,0,0,0,0,0,0,0,0,0,0,0,0,0,0,0,0,0,0,0,0,0,0,0,0,0,27,V2,,20.2,0.1,28.508,0.235,6.821666667,0.238105719,60.0275,8.424944609,745.270999,353,735.128115,940.198899,,
0,5,735,195,45,0,20,0,0,0,0,0,0,0,0,0,0,0,0,0,0,0,0,0,0,0,0,0,0,0,0,0,0,0,0,0,0,0,0,0,0,0,0,0,0,0,0,0,0,0,0,0,0,0,0,0,0,0,0,0,0,0,0,0,0,0,0,0,0,0,0,0,0,0,0,0,0,0,0,0,0,0,0,0,0,0,0,0,0,27.3,V2,,19.73333333,0.057735027,27.846,0.052,7.096,0.330290781,61.0153,2.4456333,747.19895,402,740.14835,743.680756,,
0,5,735,195,55,0,10,0,0,0,0,0,0,0,0,0,0,0,0,0,0,0,0,0,0,0,0,0,0,0,0,0,0,0,0,0,0,0,0,0,0,0,0,0,0,0,0,0,0,0,0,0,0,0,0,0,0,0,0,0,0,0,0,0,0,0,0,0,0,0,0,0,0,0,0,0,0,0,0,0,0,0,0,0,0,0,0,0,0,27.3,V2,,19.03333333,0.152752523,27.574,0.089,6.533666667,0.483863962,61.5675,6.475602289,748.572467,410,734.600822,622.977597,,
0,5,735,195,65,0,0,0,0,0,0,0,0,0,0,0,0,0,0,0,0,0,0,0,0,0,0,0,0,0,0,0,0,0,0,0,0,0,0,0,0,0,0,0,0,0,0,0,0,0,0,0,0,0,0,0,0,0,0,0,0,0,0,0,0,0,0,0,0,0,0,0,0,0,0,0,0,0,0,0,0,0,0,0,0,0,0,0,0,26.6,V2,,19.23333333,0.057735027,27.712,0.017,6.66775,0.328331514,62.1825,11.37714778,746.456616,538,741.92182,749.475017,,
0,5,635,270,0,0,90,0,0,0,0,0,0,0,0,0,0,0,0,0,0,0,0,0,0,0,0,0,0,0,0,0,0,0,0,0,0,0,0,0,0,0,0,0,0,0,0,0,0,0,0,0,0,0,0,0,0,0,0,0,0,0,0,0,0,0,0,0,0,0,0,0,0,0,0,0,0,0,0,0,0,0,0,0,0,0,0,0,0,26,V0,,18.96666667,0.2081666,29.206,0.014,5.88,0.528915872,41.76,6.199709671,714.46383,429,664.784875,518.600637,,
0,5,635,270,20,0,70,0,0,0,0,0,0,0,0,0,0,0,0,0,0,0,0,0,0,0,0,0,0,0,0,0,0,0,0,0,0,0,0,0,0,0,0,0,0,0,0,0,0,0,0,0,0,0,0,0,0,0,0,0,0,0,0,0,0,0,0,0,0,0,0,0,0,0,0,0,0,0,0,0,0,0,0,0,0,0,0,0,0,25.7,V0,,18.7,0.1,29.022,0.118,5.902666667,0.725516598,46.63333333,2.800095236,736.553891,423,707.755559,826.412756,,
0,5,635,270,40,0,50,0,0,0,0,0,0,0,0,0,0,0,0,0,0,0,0,0,0,0,0,0,0,0,0,0,0,0,0,0,0,0,0,0,0,0,0,0,0,0,0,0,0,0,0,0,0,0,0,0,0,0,0,0,0,0,0,0,0,0,0,0,0,0,0,0,0,0,0,0,0,0,0,0,0,0,0,0,0,0,0,0,0,26,V0,,18.6,0,28.924,0.117,4.919,0.317863178,38.38333333,3.964774058,753.782722,364,723.092522,866.653555,,
0,5,635,270,60,0,30,0,0,0,0,0,0,0,0,0,0,0,0,0,0,0,0,0,0,0,0,0,0,0,0,0,0,0,0,0,0,0,0,0,0,0,0,0,0,0,0,0,0,0,0,0,0,0,0,0,0,0,0,0,0,0,0,0,0,0,0,0,0,0,0,0,0,0,0,0,0,0,0,0,0,0,0,0,0,0,0,0,0,26.1,V0,,18.63333333,0.115470054,28.428,0.03,5.065,0.115646012,45.84534333,1.455664323,743.476321,366,722.636387,1016.451904,,
0,5,635,270,80,0,10,0,0,0,0,0,0,0,0,0,0,0,0,0,0,0,0,0,0,0,0,0,0,0,0,0,0,0,0,0,0,0,0,0,0,0,0,0,0,0,0,0,0,0,0,0,0,0,0,0,0,0,0,0,0,0,0,0,0,0,0,0,0,0,0,0,0,0,0,0,0,0,0,0,0,0,0,0,0,0,0,0,0,25.5,V2,,18.7,0.1,27.594,0.083,4.962333333,0.021385353,47.62333333,11.0941441,732.985981,357,710.698543,986.563313,,
0,5,635,270,90,0,0,0,0,0,0,0,0,0,0,0,0,0,0,0,0,0,0,0,0,0,0,0,0,0,0,0,0,0,0,0,0,0,0,0,0,0,0,0,0,0,0,0,0,0,0,0,0,0,0,0,0,0,0,0,0,0,0,0,0,0,0,0,0,0,0,0,0,0,0,0,0,0,0,0,0,0,0,0,0,0,0,0,0,25.1,V2,,18.43333333,0.152752523,28.166,0.134,5.451333333,0.836440873,70.50714286,34.61819799,732.715571,361,722.828447,761.716993,,
0,5,535,345,0,0,115,0,0,0,0,0,0,0,0,0,0,0,0,0,0,0,0,0,0,0,0,0,0,0,0,0,0,0,0,0,0,0,0,0,0,0,0,0,0,0,0,0,0,0,0,0,0,0,0,0,0,0,0,0,0,0,0,0,0,0,0,0,0,0,0,0,0,0,0,0,0,0,0,0,0,0,0,0,0,0,0,0,0,24.5,V0,,18.53333333,0.057735027,28.994,0.122,4.892333333,0.250412327,44.62333333,3.531293436,,,,,,
0,5,495,375,0,0,125,0,0,0,0,0,0,0,0,0,0,0,0,0,0,0,0,0,0,0,0,0,0,0,0,0,0,0,0,0,0,0,0,0,0,0,0,0,0,0,0,0,0,0,0,0,0,0,0,0,0,0,0,0,0,0,0,0,0,0,0,0,0,0,0,0,0,0,0,0,0,0,0,0,0,0,0,0,0,0,0,0,0,29.7,V0,,18.5,0,30.492,0.083,3.958,0.09613012,16.2,1.957319596,,,,,,
0,5,535,345,115,0,0,0,0,0,0,0,0,0,0,0,0,0,0,0,0,0,0,0,0,0,0,0,0,0,0,0,0,0,0,0,0,0,0,0,0,0,0,0,0,0,0,0,0,0,0,0,0,0,0,0,0,0,0,0,0,0,0,0,0,0,0,0,0,0,0,0,0,0,0,0,0,0,0,0,0,0,0,0,0,0,0,0,0,24.2,V2,,15.6,0.2,28.118,0.158,5.666666667,0.206505044,37.42333333,3.858268178,719.486556,534,716.432612,903.181659,,
0,5,495,375,125,0,0,0,0,0,0,0,0,0,0,0,0,0,0,0,0,0,0,0,0,0,0,0,0,0,0,0,0,0,0,0,0,0,0,0,0,0,0,0,0,0,0,0,0,0,0,0,0,0,0,0,0,0,0,0,0,0,0,0,0,0,0,0,0,0,0,0,0,0,0,0,0,0,0,0,0,0,0,0,0,0,0,0,0,23.8,V2,,16.725,0.512347538,29.442,0.118,3.872666667,0.904309866,18.51333333,0.580459588,732.490631,482,729.071042,701.780994,,
0,5,935,45,0,0,15,0,0,0,0,0,0,0,0,0,0,0,0,0,0,0,0,0,0,0,0,0,0,0,0,0,0,0,0,0,0,0,0,0,0,0,0,0,0,0,0,0,0,0,0,0,0,0,0,0,0,0,0,0,0,0,0,0,0,0,0,0,0,0,0,0,0,0,0,0,0,0,0,0,0,0,0,0,0,0,0,0,0,23.2,V2,,22.45,0.173205081,26.796,0.25,7.805,0.016,103.466,17.7217502,751.055359,492,746.118846,437.766825,,
0,5,935,45,0,5,10,0,0,0,0,0,0,0,0,0,0,0,0,0,0,0,0,0,0,0,0,0,0,0,0,0,0,0,0,0,0,0,0,0,0,0,0,0,0,0,0,0,0,0,0,0,0,0,0,0,0,0,0,0,0,0,0,0,0,0,0,0,0,0,0,0,0,0,0,0,0,0,0,0,0,0,0,0,0,0,0,0,0,23.6,NR,,22.575,0.170782513,26.796,0.232,7.585333333,0.18312382,106.375,22.74033787,748.018779,399,731.57753,675.887978,,
0,5,935,45,0,10,5,0,0,0,0,0,0,0,0,0,0,0,0,0,0,0,0,0,0,0,0,0,0,0,0,0,0,0,0,0,0,0,0,0,0,0,0,0,0,0,0,0,0,0,0,0,0,0,0,0,0,0,0,0,0,0,0,0,0,0,0,0,0,0,0,0,0,0,0,0,0,0,0,0,0,0,0,0,0,0,0,0,0,20.7,NR,,21.6,0.141421356,24.882,0.073,8.766,0.079195959,119.31,3.514669259,720.041675,357,686.935224,858.817252,,
0,5,935,45,0,15,0,0,0,0,0,0,0,0,0,0,0,0,0,0,0,0,0,0,0,0,0,0,0,0,0,0,0,0,0,0,0,0,0,0,0,0,0,0,0,0,0,0,0,0,0,0,0,0,0,0,0,0,0,0,0,0,0,0,0,0,0,0,0,0,0,0,0,0,0,0,0,0,0,0,0,0,0,0,0,0,0,0,0,23.1,NR,,22.05,0.129099445,25.524,0.167,8.271333333,0.694684341,116.5066667,5.961210727,735.978633,359,718.154884,838.635244,,
0,5,835,120,0,0,40,0,0,0,0,0,0,0,0,0,0,0,0,0,0,0,0,0,0,0,0,0,0,0,0,0,0,0,0,0,0,0,0,0,0,0,0,0,0,0,0,0,0,0,0,0,0,0,0,0,0,0,0,0,0,0,0,0,0,0,0,0,0,0,0,0,0,0,0,0,0,0,0,0,0,0,0,0,0,0,0,0,0,24.4,V2,,21.75,0.057735027,27.526,0.027,6.939666667,1.039963621,84.88666667,4.899493171,771.184515,337,557.13638,695.387459,,
0,5,835,120,0,10,30,0,0,0,0,0,0,0,0,0,0,0,0,0,0,0,0,0,0,0,0,0,0,0,0,0,0,0,0,0,0,0,0,0,0,0,0,0,0,0,0,0,0,0,0,0,0,0,0,0,0,0,0,0,0,0,0,0,0,0,0,0,0,0,0,0,0,0,0,0,0,0,0,0,0,0,0,0,0,0,0,0,0,24.8,V2,,21.375,0.095742711,27.282,0.123,7.609333333,0.665808781,70.1125,16.40767986,750.173955,368,725.416624,782.047394,,
0,5,835,120,0,20,20,0,0,0,0,0,0,0,0,0,0,0,0,0,0,0,0,0,0,0,0,0,0,0,0,0,0,0,0,0,0,0,0,0,0,0,0,0,0,0,0,0,0,0,0,0,0,0,0,0,0,0,0,0,0,0,0,0,0,0,0,0,0,0,0,0,0,0,0,0,0,0,0,0,0,0,0,0,0,0,0,0,0,25,V2,,21.63333333,0.2081666,27.67,0.155,5.57567767,0.070710678,73.0025,10.65706143,744.720123,388,726.602693,693.441128,,
0,5,835,120,0,30,10,0,0,0,0,0,0,0,0,0,0,0,0,0,0,0,0,0,0,0,0,0,0,0,0,0,0,0,0,0,0,0,0,0,0,0,0,0,0,0,0,0,0,0,0,0,0,0,0,0,0,0,0,0,0,0,0,0,0,0,0,0,0,0,0,0,0,0,0,0,0,0,0,0,0,0,0,0,0,0,0,0,0,23.8,V2,,22.06666667,0.351188458,27.186,0.094,7.459333333,0.47758699,65.76,13.59149244,809.682781,340,644.499874,711.57722,,
0,5,835,120,0,40,0,0,0,0,0,0,0,0,0,0,0,0,0,0,0,0,0,0,0,0,0,0,0,0,0,0,0,0,0,0,0,0,0,0,0,0,0,0,0,0,0,0,0,0,0,0,0,0,0,0,0,0,0,0,0,0,0,0,0,0,0,0,0,0,0,0,0,0,0,0,0,0,0,0,0,0,0,0,0,0,0,0,0,22.6,V2,,21.075,1.062622542,26.428,0.046,8.422333333,0.313449092,90.92333333,2.445594679,728.872814,442,714.438529,820.900607,,
0,5,735,195,0,0,65,0,0,0,0,0,0,0,0,0,0,0,0,0,0,0,0,0,0,0,0,0,0,0,0,0,0,0,0,0,0,0,0,0,0,0,0,0,0,0,0,0,0,0,0,0,0,0,0,0,0,0,0,0,0,0,0,0,0,0,0,0,0,0,0,0,0,0,0,0,0,0,0,0,0,0,0,0,0,0,0,0,0,25,V2,,21.2,0.1,28.604,0.164,7.230666667,0.929870063,55.74,4.878862572,737.656668,403,708.521728,633.085386,,
0,5,735,195,0,5,60,0,0,0,0,0,0,0,0,0,0,0,0,0,0,0,0,0,0,0,0,0,0,0,0,0,0,0,0,0,0,0,0,0,0,0,0,0,0,0,0,0,0,0,0,0,0,0,0,0,0,0,0,0,0,0,0,0,0,0,0,0,0,0,0,0,0,0,0,0,0,0,0,0,0,0,0,0,0,0,0,0,0,25,V2,,20.96666667,0.230940108,28.614,0.073,7.064666667,0.899862397,48.73666667,2.721292585,697.554783,385,673.300545,714.527107,,
0,5,735,195,0,15,50,0,0,0,0,0,0,0,0,0,0,0,0,0,0,0,0,0,0,0,0,0,0,0,0,0,0,0,0,0,0,0,0,0,0,0,0,0,0,0,0,0,0,0,0,0,0,0,0,0,0,0,0,0,0,0,0,0,0,0,0,0,0,0,0,0,0,0,0,0,0,0,0,0,0,0,0,0,0,0,0,0,0,24.6,V2,,20.76666667,0.251661148,28.148,0.172,6.696666667,0.198122016,60.5425,9.063521667,736.823464,408,720.292934,766.581476,,
0,5,735,195,0,25,40,0,0,0,0,0,0,0,0,0,0,0,0,0,0,0,0,0,0,0,0,0,0,0,0,0,0,0,0,0,0,0,0,0,0,0,0,0,0,0,0,0,0,0,0,0,0,0,0,0,0,0,0,0,0,0,0,0,0,0,0,0,0,0,0,0,0,0,0,0,0,0,0,0,0,0,0,0,0,0,0,0,0,24.5,V2,,20.125,0.499165971,28.176,0.162,6.407666667,0.65347711,56.3775,11.14651926,743.363859,360,723.201773,814.8149,,
0,5,735,195,0,35,30,0,0,0,0,0,0,0,0,0,0,0,0,0,0,0,0,0,0,0,0,0,0,0,0,0,0,0,0,0,0,0,0,0,0,0,0,0,0,0,0,0,0,0,0,0,0,0,0,0,0,0,0,0,0,0,0,0,0,0,0,0,0,0,0,0,0,0,0,0,0,0,0,0,0,0,0,0,0,0,0,0,0,24.5,V2,,20.46666667,0.230940108,28.118,0.089,6.317666667,0.045445939,60.405,14.4755069,735.633345,370,711.99462,869.056322,,
0,5,735,195,0,45,20,0,0,0,0,0,0,0,0,0,0,0,0,0,0,0,0,0,0,0,0,0,0,0,0,0,0,0,0,0,0,0,0,0,0,0,0,0,0,0,0,0,0,0,0,0,0,0,0,0,0,0,0,0,0,0,0,0,0,0,0,0,0,0,0,0,0,0,0,0,0,0,0,0,0,0,0,0,0,0,0,0,0,24.6,V2,,20.56666667,0.057735027,28.236,0.138,6.388666667,0.072954324,62.43333333,4.108969863,733.989801,427,722.61908,841.725891,,
0,5,735,195,0,55,10,0,0,0,0,0,0,0,0,0,0,0,0,0,0,0,0,0,0,0,0,0,0,0,0,0,0,0,0,0,0,0,0,0,0,0,0,0,0,0,0,0,0,0,0,0,0,0,0,0,0,0,0,0,0,0,0,0,0,0,0,0,0,0,0,0,0,0,0,0,0,0,0,0,0,0,0,0,0,0,0,0,0,24.3,V2,,20.43333333,0.251661148,27.108,0.578,6.562666667,0.53580438,72.705,4.535449261,737.470279,388,728.840134,751.155144,,
0,5,735,195,0,65,0,0,0,0,0,0,0,0,0,0,0,0,0,0,0,0,0,0,0,0,0,0,0,0,0,0,0,0,0,0,0,0,0,0,0,0,0,0,0,0,0,0,0,0,0,0,0,0,0,0,0,0,0,0,0,0,0,0,0,0,0,0,0,0,0,0,0,0,0,0,0,0,0,0,0,0,0,0,0,0,0,0,0,23.6,V2,,20.225,0.095742711,26.816,0.177,6.266333333,0.488313765,60.13,2.874647805,734.00472,397,691.574395,890.535898,,
0,5,635,270,0,0,90,0,0,0,0,0,0,0,0,0,0,0,0,0,0,0,0,0,0,0,0,0,0,0,0,0,0,0,0,0,0,0,0,0,0,0,0,0,0,0,0,0,0,0,0,0,0,0,0,0,0,0,0,0,0,0,0,0,0,0,0,0,0,0,0,0,0,0,0,0,0,0,0,0,0,0,0,0,0,0,0,0,0,26,V0,,19.5,0,29.588,0.046,5.033,0.745571593,43.06666667,2.164955735,714.46383,429,664.78488,726.93634,,
0,5,635,270,0,20,70,0,0,0,0,0,0,0,0,0,0,0,0,0,0,0,0,0,0,0,0,0,0,0,0,0,0,0,0,0,0,0,0,0,0,0,0,0,0,0,0,0,0,0,0,0,0,0,0,0,0,0,0,0,0,0,0,0,0,0,0,0,0,0,0,0,0,0,0,0,0,0,0,0,0,0,0,0,0,0,0,0,0,26.5,V0,,19.4,0.264575131,29.772,0.153,5.548333333,0.65361482,39.5,4.491903828,740.653958,483,727.102529,717.852112,,
0,5,635,270,0,40,50,0,0,0,0,0,0,0,0,0,0,0,0,0,0,0,0,0,0,0,0,0,0,0,0,0,0,0,0,0,0,0,0,0,0,0,0,0,0,0,0,0,0,0,0,0,0,0,0,0,0,0,0,0,0,0,0,0,0,0,0,0,0,0,0,0,0,0,0,0,0,0,0,0,0,0,0,0,0,0,0,0,0,25.6,V0,,19.03333333,0.115470054,29.782,0.207,5.396,0.161899146,39.88,1.654206759,738.651351,496,728.994955,656.10907,,
0,5,635,270,0,60,30,0,0,0,0,0,0,0,0,0,0,0,0,0,0,0,0,0,0,0,0,0,0,0,0,0,0,0,0,0,0,0,0,0,0,0,0,0,0,0,0,0,0,0,0,0,0,0,0,0,0,0,0,0,0,0,0,0,0,0,0,0,0,0,0,0,0,0,0,0,0,0,0,0,0,0,0,0,0,0,0,0,0,25.3,V0,,19.13333333,0.288675135,29.72,0.118,5.535333333,0.712154712,40.79,3.592005011,730.694357,402,715.613941,757.068264,,
0,5,635,270,0,80,10,0,0,0,0,0,0,0,0,0,0,0,0,0,0,0,0,0,0,0,0,0,0,0,0,0,0,0,0,0,0,0,0,0,0,0,0,0,0,0,0,0,0,0,0,0,0,0,0,0,0,0,0,0,0,0,0,0,0,0,0,0,0,0,0,0,0,0,0,0,0,0,0,0,0,0,0,0,0,0,0,0,0,24,V2,,19.16666667,0.230940108,29.606,0.158,5.4732,0.880389232,41.4175,9.685261569,730.591398,400,726.679797,656.441687,,
0,5,635,270,0,90,0,0,0,0,0,0,0,0,0,0,0,0,0,0,0,0,0,0,0,0,0,0,0,0,0,0,0,0,0,0,0,0,0,0,0,0,0,0,0,0,0,0,0,0,0,0,0,0,0,0,0,0,0,0,0,0,0,0,0,0,0,0,0,0,0,0,0,0,0,0,0,0,0,0,0,0,0,0,0,0,0,0,0,23.6,V2,,18.9,0,29.09,0.035,5.381333333,0.253504109,41.40666667,5.355934403,744.361249,396,732.061206,781.75724,,
0,5,535,345,0,0,115,0,0,0,0,0,0,0,0,0,0,0,0,0,0,0,0,0,0,0,0,0,0,0,0,0,0,0,0,0,0,0,0,0,0,0,0,0,0,0,0,0,0,0,0,0,0,0,0,0,0,0,0,0,0,0,0,0,0,0,0,0,0,0,0,0,0,0,0,0,0,0,0,0,0,0,0,0,0,0,0,0,0,24.5,V0,,18.53333333,0.057735027,28.994,0.122,4.892333333,0.250412327,44.62333333,3.531293436,738.513376,480,718.683848,466.812048,,
0,5,495,375,0,0,125,0,0,0,0,0,0,0,0,0,0,0,0,0,0,0,0,0,0,0,0,0,0,0,0,0,0,0,0,0,0,0,0,0,0,0,0,0,0,0,0,0,0,0,0,0,0,0,0,0,0,0,0,0,0,0,0,0,0,0,0,0,0,0,0,0,0,0,0,0,0,0,0,0,0,0,0,0,0,0,0,0,0,29.7,V0,,18.5,0,30.492,0.083,3.958,0.09613012,16.2,1.957319596,987.889975,339,870.133488,790.171785,,
0,5,535,345,0,115,0,0,0,0,0,0,0,0,0,0,0,0,0,0,0,0,0,0,0,0,0,0,0,0,0,0,0,0,0,0,0,0,0,0,0,0,0,0,0,0,0,0,0,0,0,0,0,0,0,0,0,0,0,0,0,0,0,0,0,0,0,0,0,0,0,0,0,0,0,0,0,0,0,0,0,0,0,0,0,0,0,0,0,22.3,V2,,18.36666667,0.321455025,29.722,0.046,4.8145,0.475882864,24.26,5.869009002,727.040976,586,725.641138,811.790753,,
0,5,495,375,0,125,0,0,0,0,0,0,0,0,0,0,0,0,0,0,0,0,0,0,0,0,0,0,0,0,0,0,0,0,0,0,0,0,0,0,0,0,0,0,0,0,0,0,0,0,0,0,0,0,0,0,0,0,0,0,0,0,0,0,0,0,0,0,0,0,0,0,0,0,0,0,0,0,0,0,0,0,0,0,0,0,0,0,0,22.8,V2,,17.83333333,0.351188458,29.81,0.06,3.9505,0.482953932,19.59,4.035996366,732.128119,392,723.174268,671.769786,,
0,5,935,0,0,30,0,30,0,0,0,0,0,0,0,0,0,0,0,0,0,0,0,0,0,0,0,0,0,0,0,0,0,0,0,0,0,0,0,0,0,0,0,0,0,0,0,0,0,0,0,0,0,0,0,0,0,0,0,0,0,0,0,0,0,0,0,0,0,0,0,0,0,0,0,0,0,0,0,0,0,0,0,0,0,0,0,0,0,21.5,NR,,19.68,0.870057469,23.988,0.32,7.81625,0.570214799,122.2033333,3.594889892,430.010954,449,421.445348,668.228961,,
0,5,935,0,0,15,0,45,0,0,0,0,0,0,0,0,0,0,0,0,0,0,0,0,0,0,0,0,0,0,0,0,0,0,0,0,0,0,0,0,0,0,0,0,0,0,0,0,0,0,0,0,0,0,0,0,0,0,0,0,0,0,0,0,0,0,0,0,0,0,0,0,0,0,0,0,0,0,0,0,0,0,0,0,0,0,0,0,0,19.7,NR,,20.06,0.320936131,23.21,0.307,8.434,0.278861973,121.9266667,0.641664502,499.906185,409,491.981286,796.058783,,
0,5,935,0,0,45,0,15,0,0,0,0,0,0,0,0,0,0,0,0,0,0,0,0,0,0,0,0,0,0,0,0,0,0,0,0,0,0,0,0,0,0,0,0,0,0,0,0,0,0,0,0,0,0,0,0,0,0,0,0,0,0,0,0,0,0,0,0,0,0,0,0,0,0,0,0,0,0,0,0,0,0,0,0,0,0,0,0,0,19.5,NR,,20.62,0.544977064,23.734,0.105,8.23375,0.687805871,118.5975,9.028677921,532.85883,350,490.641994,948.360857,,
0,5,885,0,0,55,0,55,0,0,0,0,0,0,0,0,0,0,0,0,0,0,0,0,0,0,0,0,0,0,0,0,0,0,0,0,0,0,0,0,0,0,0,0,0,0,0,0,0,0,0,0,0,0,0,0,0,0,0,0,0,0,0,0,0,0,0,0,0,0,0,0,0,0,0,0,0,0,0,0,0,0,0,0,0,0,0,0,0,19.5,NR,,20.72,0.258843582,25.278,0.03,7.95275,0.734067379,109.9825,10.16145782,583.235362,348,571.681778,838.565626,,
0,5,885,0,0,27.5,0,82.5,0,0,0,0,0,0,0,0,0,0,0,0,0,0,0,0,0,0,0,0,0,0,0,0,0,0,0,0,0,0,0,0,0,0,0,0,0,0,0,0,0,0,0,0,0,0,0,0,0,0,0,0,0,0,0,0,0,0,0,0,0,0,0,0,0,0,0,0,0,0,0,0,0,0,0,0,0,0,0,0,0,19.6,NR,,20.34,0.279284801,27.058,0.622,7.823,0.755366136,109.23,6.63889047,556.896253,292,539.130357,1079.974329,,
0,5,885,0,0,82.5,0,27.5,0,0,0,0,0,0,0,0,0,0,0,0,0,0,0,0,0,0,0,0,0,0,0,0,0,0,0,0,0,0,0,0,0,0,0,0,0,0,0,0,0,0,0,0,0,0,0,0,0,0,0,0,0,0,0,0,0,0,0,0,0,0,0,0,0,0,0,0,0,0,0,0,0,0,0,0,0,0,0,0,0,20.2,NR,,19.68,0.506951674,25.114,0.165,7.95,0.215746765,119.8925,2.776597138,588.35193,289,564.497156,1223.437813,,
0,5,835,0,0,80,0,80,0,0,0,0,0,0,0,0,0,0,0,0,0,0,0,0,0,0,0,0,0,0,0,0,0,0,0,0,0,0,0,0,0,0,0,0,0,0,0,0,0,0,0,0,0,0,0,0,0,0,0,0,0,0,0,0,0,0,0,0,0,0,0,0,0,0,0,0,0,0,0,0,0,0,0,0,0,0,0,0,0,20.5,NR,,19.86,0.364691651,27.428,0.207,9.494666667,0.725895539,113.11,13.84661932,589.074766,369,549.607138,734.323812,,
0,5,835,0,0,40,0,120,0,0,0,0,0,0,0,0,0,0,0,0,0,0,0,0,0,0,0,0,0,0,0,0,0,0,0,0,0,0,0,0,0,0,0,0,0,0,0,0,0,0,0,0,0,0,0,0,0,0,0,0,0,0,0,0,0,0,0,0,0,0,0,0,0,0,0,0,0,0,0,0,0,0,0,0,0,0,0,0,0,20.2,NR,,20.44,0.343511281,28.4,0.184,7.29325,0.358436768,90.55666667,2.895933931,323.247201,168,239.536187,713.744089,,
0,5,835,0,0,120,0,40,0,0,0,0,0,0,0,0,0,0,0,0,0,0,0,0,0,0,0,0,0,0,0,0,0,0,0,0,0,0,0,0,0,0,0,0,0,0,0,0,0,0,0,0,0,0,0,0,0,0,0,0,0,0,0,0,0,0,0,0,0,0,0,0,0,0,0,0,0,0,0,0,0,0,0,0,0,0,0,0,0,20.1,NR,,19.6,0.158113883,25.378,0.256,7.127,0.466756896,120.57,2.120919612,482.536027,147,260.532369,969.982732,,
0,5,785,0,0,105,0,105,0,0,0,0,0,0,0,0,0,0,0,0,0,0,0,0,0,0,0,0,0,0,0,0,0,0,0,0,0,0,0,0,0,0,0,0,0,0,0,0,0,0,0,0,0,0,0,0,0,0,0,0,0,0,0,0,0,0,0,0,0,0,0,0,0,0,0,0,0,0,0,0,0,0,0,0,0,0,0,0,0,20.2,NR,,18.8,0.141421356,26.856,0.191,7.13125,0.773759814,102.758,16.64858763,404.636882,358,341.24408,402.822387,,
0,5,785,0,0,52.5,0,157.5,0,0,0,0,0,0,0,0,0,0,0,0,0,0,0,0,0,0,0,0,0,0,0,0,0,0,0,0,0,0,0,0,0,0,0,0,0,0,0,0,0,0,0,0,0,0,0,0,0,0,0,0,0,0,0,0,0,0,0,0,0,0,0,0,0,0,0,0,0,0,0,0,0,0,0,0,0,0,0,0,0,20.1,NR,,19.55,0.1,27.788,0.388,8.40375,0.980538415,73.38666667,4.938596292,571.22638,420,561.334487,395.224331,,
0,5,785,0,0,157.5,0,52.5,0,0,0,0,0,0,0,0,0,0,0,0,0,0,0,0,0,0,0,0,0,0,0,0,0,0,0,0,0,0,0,0,0,0,0,0,0,0,0,0,0,0,0,0,0,0,0,0,0,0,0,0,0,0,0,0,0,0,0,0,0,0,0,0,0,0,0,0,0,0,0,0,0,0,0,0,0,0,0,0,0,20.3,NR,,19.25,0.387298335,26.914,0.28,7.14975,0.72773822,103.096,17.50676812,449.250915,257,389.171907,622.915936,,
0,5,735,0,0,130,0,130,0,0,0,0,0,0,0,0,0,0,0,0,0,0,0,0,0,0,0,0,0,0,0,0,0,0,0,0,0,0,0,0,0,0,0,0,0,0,0,0,0,0,0,0,0,0,0,0,0,0,0,0,0,0,0,0,0,0,0,0,0,0,0,0,0,0,0,0,0,0,0,0,0,0,0,0,0,0,0,0,0,19.7,NR,,21.66,0.230217289,31.714,0.151,7.4015,0.99476044,58.44,4.790038274,567.847653,310,542.887298,762.783067,,
0,5,735,0,0,65,0,195,0,0,0,0,0,0,0,0,0,0,0,0,0,0,0,0,0,0,0,0,0,0,0,0,0,0,0,0,0,0,0,0,0,0,0,0,0,0,0,0,0,0,0,0,0,0,0,0,0,0,0,0,0,0,0,0,0,0,0,0,0,0,0,0,0,0,0,0,0,0,0,0,0,0,0,0,0,0,0,0,0,20.5,NR,,21.825,0.15,32.064,0.358,6.49975,0.369721855,55.4725,6.500801874,694.095184,451,659.131394,629.089229,,
0,5,735,0,0,95,0,65,0,0,0,0,0,0,0,0,0,0,0,0,0,0,0,0,0,0,0,0,0,0,0,0,0,0,0,0,0,0,0,0,0,0,0,0,0,0,0,0,0,0,0,0,0,0,0,0,0,0,0,0,0,0,0,0,0,0,0,0,0,0,0,0,0,0,0,0,0,0,0,0,0,0,0,0,0,0,0,0,0,20.3,NR,,19.875,0.095742711,25.824,0.094,7.62825,0.415173357,109.465,13.89641321,693.862723,412,667.756972,554.217737,,
0,5,685,0,0,155,0,155,0,0,0,0,0,0,0,0,0,0,0,0,0,0,0,0,0,0,0,0,0,0,0,0,0,0,0,0,0,0,0,0,0,0,0,0,0,0,0,0,0,0,0,0,0,0,0,0,0,0,0,0,0,0,0,0,0,0,0,0,0,0,0,0,0,0,0,0,0,0,0,0,0,0,0,0,0,0,0,0,0,21,NR,,21.65,0.310912635,33.308,0.119,5.869,0.751551063,48.975,9.483707081,685.774016,403,635.993617,553.824111,,
0,5,685,0,0,77.5,0,232.5,0,0,0,0,0,0,0,0,0,0,0,0,0,0,0,0,0,0,0,0,0,0,0,0,0,0,0,0,0,0,0,0,0,0,0,0,0,0,0,0,0,0,0,0,0,0,0,0,0,0,0,0,0,0,0,0,0,0,0,0,0,0,0,0,0,0,0,0,0,0,0,0,0,0,0,0,0,0,0,0,0,24,NR,,22.05,0.129099445,34.33,0.115,6.227,0.548762851,48.15666667,0.984902702,670.847043,483,646.357213,508.992071,,
0,5,685,0,0,232.5,0,77.5,0,0,0,0,0,0,0,0,0,0,0,0,0,0,0,0,0,0,0,0,0,0,0,0,0,0,0,0,0,0,0,0,0,0,0,0,0,0,0,0,0,0,0,0,0,0,0,0,0,0,0,0,0,0,0,0,0,0,0,0,0,0,0,0,0,0,0,0,0,0,0,0,0,0,0,0,0,0,0,0,0,23.1,NR,,22.025,0.287228132,32.278,0.106,5.5065,0.570635172,61.34333333,2.411645358,691.269468,409,662.605332,465.517545,,
0,5,635,0,0,180,0,180,0,0,0,0,0,0,0,0,0,0,0,0,0,0,0,0,0,0,0,0,0,0,0,0,0,0,0,0,0,0,0,0,0,0,0,0,0,0,0,0,0,0,0,0,0,0,0,0,0,0,0,0,0,0,0,0,0,0,0,0,0,0,0,0,0,0,0,0,0,0,0,0,0,0,0,0,0,0,0,0,0,24.1,NR,,22.35,0.057735027,34.776,0.123,4.64225,0.161415354,38.26333333,3.122696484,682.732449,466,647.040634,530.414609,,
0,5,635,0,0,90,0,270,0,0,0,0,0,0,0,0,0,0,0,0,0,0,0,0,0,0,0,0,0,0,0,0,0,0,0,0,0,0,0,0,0,0,0,0,0,0,0,0,0,0,0,0,0,0,0,0,0,0,0,0,0,0,0,0,0,0,0,0,0,0,0,0,0,0,0,0,0,0,0,0,0,0,0,0,0,0,0,0,0,24.3,NR,,22.325,0.170782513,35.322,0.226,4.7805,0.160034371,38.8,0.640858799,600.525558,524,587.868481,364.835511,,
0,5,635,0,0,270,0,90,0,0,0,0,0,0,0,0,0,0,0,0,0,0,0,0,0,0,0,0,0,0,0,0,0,0,0,0,0,0,0,0,0,0,0,0,0,0,0,0,0,0,0,0,0,0,0,0,0,0,0,0,0,0,0,0,0,0,0,0,0,0,0,0,0,0,0,0,0,0,0,0,0,0,0,0,0,0,0,0,0,26.4,NR,,22.1,0.141421356,36.71,0.076,3.6095,0.506117575,23.342,9.385449909,421.600944,530,415.549026,354.533825,,
0,5,535,0,0,230,0,230,0,0,0,0,0,0,0,0,0,0,0,0,0,0,0,0,0,0,0,0,0,0,0,0,0,0,0,0,0,0,0,0,0,0,0,0,0,0,0,0,0,0,0,0,0,0,0,0,0,0,0,0,0,0,0,0,0,0,0,0,0,0,0,0,0,0,0,0,0,0,0,0,0,0,0,0,0,0,0,0,0,20,NR,,21.625,0.221735578,33.61,0.093,5.01975,0.506108931,44.16,0.969690672,672.152125,394,626.853109,525.120522,,
0,5,535,0,0,115,0,345,0,0,0,0,0,0,0,0,0,0,0,0,0,0,0,0,0,0,0,0,0,0,0,0,0,0,0,0,0,0,0,0,0,0,0,0,0,0,0,0,0,0,0,0,0,0,0,0,0,0,0,0,0,0,0,0,0,0,0,0,0,0,0,0,0,0,0,0,0,0,0,0,0,0,0,0,0,0,0,0,0,22.3,NR,,22.05,0.351188458,36.088,0.093,3.799333333,0.354188274,23.11333333,1.341280483,530.621337,523,514.470716,453.238695,,
0,5,535,0,0,345,0,115,0,0,0,0,0,0,0,0,0,0,0,0,0,0,0,0,0,0,0,0,0,0,0,0,0,0,0,0,0,0,0,0,0,0,0,0,0,0,0,0,0,0,0,0,0,0,0,0,0,0,0,0,0,0,0,0,0,0,0,0,0,0,0,0,0,0,0,0,0,0,0,0,0,0,0,0,0,0,0,0,0,22.5,NR,,22.075,0.125830574,35.768,0.115,4.969666667,0.860108327,27.8325,4.056487602,607.395227,448,564.745614,467.689211,,
0,5,935,0,30,0,0,30,0,0,0,0,0,0,0,0,0,0,0,0,0,0,0,0,0,0,0,0,0,0,0,0,0,0,0,0,0,0,0,0,0,0,0,0,0,0,0,0,0,0,0,0,0,0,0,0,0,0,0,0,0,0,0,0,0,0,0,0,0,0,0,0,0,0,0,0,0,0,0,0,0,0,0,0,0,0,0,0,0,19.8,NR,,19.875,0.125830574,22.654,0.557,8.226666667,0.34047369,118.14,3.79744651,642.596308,459,627.826052,564.072825,,
0,5,935,0,15,0,0,45,0,0,0,0,0,0,0,0,0,0,0,0,0,0,0,0,0,0,0,0,0,0,0,0,0,0,0,0,0,0,0,0,0,0,0,0,0,0,0,0,0,0,0,0,0,0,0,0,0,0,0,0,0,0,0,0,0,0,0,0,0,0,0,0,0,0,0,0,0,0,0,0,0,0,0,0,0,0,0,0,0,19.6,NR,,19.875,0.287228132,22.112,0.471,8.19,0.412251137,115.09,5.982507835,627.630533,449,608.746331,561.553588,,
0,5,935,0,45,0,0,15,0,0,0,0,0,0,0,0,0,0,0,0,0,0,0,0,0,0,0,0,0,0,0,0,0,0,0,0,0,0,0,0,0,0,0,0,0,0,0,0,0,0,0,0,0,0,0,0,0,0,0,0,0,0,0,0,0,0,0,0,0,0,0,0,0,0,0,0,0,0,0,0,0,0,0,0,0,0,0,0,0,19.8,NR,,20.025,0.411298756,22.16,0.43,8.309666667,0.588121019,94.3,15.52609631,635.266205,472,628.237797,665.173396,,
0,5,885,0,55,0,0,55,0,0,0,0,0,0,0,0,0,0,0,0,0,0,0,0,0,0,0,0,0,0,0,0,0,0,0,0,0,0,0,0,0,0,0,0,0,0,0,0,0,0,0,0,0,0,0,0,0,0,0,0,0,0,0,0,0,0,0,0,0,0,0,0,0,0,0,0,0,0,0,0,0,0,0,0,0,0,0,0,0,20,NR,,20.35,0.238047614,23.978,0.272,7.62,0.904177527,108.55,15.91846098,665.452446,523,657.839277,600.122323,,
0,5,885,0,27.5,0,0,82.5,0,0,0,0,0,0,0,0,0,0,0,0,0,0,0,0,0,0,0,0,0,0,0,0,0,0,0,0,0,0,0,0,0,0,0,0,0,0,0,0,0,0,0,0,0,0,0,0,0,0,0,0,0,0,0,0,0,0,0,0,0,0,0,0,0,0,0,0,0,0,0,0,0,0,0,0,0,0,0,0,0,19.7,NR,,20.4,0.141421356,24.046,0.06,8.158,0.29986497,102.8625,19.42318439,677.450326,516,664.974449,521.231933,,
0,5,885,0,82.5,0,0,27.5,0,0,0,0,0,0,0,0,0,0,0,0,0,0,0,0,0,0,0,0,0,0,0,0,0,0,0,0,0,0,0,0,0,0,0,0,0,0,0,0,0,0,0,0,0,0,0,0,0,0,0,0,0,0,0,0,0,0,0,0,0,0,0,0,0,0,0,0,0,0,0,0,0,0,0,0,0,0,0,0,0,19.9,NR,,20.05,0.129099445,23.87,0.062,7.339,0.093053748,95.602,20.50281981,698.843694,426,668.333369,701.730357,,
0,5,835,0,80,0,0,80,0,0,0,0,0,0,0,0,0,0,0,0,0,0,0,0,0,0,0,0,0,0,0,0,0,0,0,0,0,0,0,0,0,0,0,0,0,0,0,0,0,0,0,0,0,0,0,0,0,0,0,0,0,0,0,0,0,0,0,0,0,0,0,0,0,0,0,0,0,0,0,0,0,0,0,0,0,0,0,0,0,20,NR,,20.1,0.163299316,25.26,0.083,6.697,0.114135884,90.7,5.514299593,691.028098,468,674.037477,604.899778,,
0,5,835,0,40,0,0,120,0,0,0,0,0,0,0,0,0,0,0,0,0,0,0,0,0,0,0,0,0,0,0,0,0,0,0,0,0,0,0,0,0,0,0,0,0,0,0,0,0,0,0,0,0,0,0,0,0,0,0,0,0,0,0,0,0,0,0,0,0,0,0,0,0,0,0,0,0,0,0,0,0,0,0,0,0,0,0,0,0,20.2,NR,,19.875,0.125830574,25.368,0.24,8.048,0.366304518,77.95333333,10.77931507,672.131558,427,650.957299,591.680288,,
0,5,835,0,120,0,0,40,0,0,0,0,0,0,0,0,0,0,0,0,0,0,0,0,0,0,0,0,0,0,0,0,0,0,0,0,0,0,0,0,0,0,0,0,0,0,0,0,0,0,0,0,0,0,0,0,0,0,0,0,0,0,0,0,0,0,0,0,0,0,0,0,0,0,0,0,0,0,0,0,0,0,0,0,0,0,0,0,0,20.5,NR,,19.275,0.15,24.122,0.236,6.196,0.311795873,100.6333333,3.169894846,662.368735,514,656.818467,555.524636,,
0,5,785,0,105,0,0,105,0,0,0,0,0,0,0,0,0,0,0,0,0,0,0,0,0,0,0,0,0,0,0,0,0,0,0,0,0,0,0,0,0,0,0,0,0,0,0,0,0,0,0,0,0,0,0,0,0,0,0,0,0,0,0,0,0,0,0,0,0,0,0,0,0,0,0,0,0,0,0,0,0,0,0,0,0,0,0,0,0,20.4,NR,,20.35,0.129099445,27.126,0.167,9.369,0.519016377,64.2475,8.285816697,694.830131,442,666.246922,608.76429,,
0,5,785,0,52.5,0,0,157.5,0,0,0,0,0,0,0,0,0,0,0,0,0,0,0,0,0,0,0,0,0,0,0,0,0,0,0,0,0,0,0,0,0,0,0,0,0,0,0,0,0,0,0,0,0,0,0,0,0,0,0,0,0,0,0,0,0,0,0,0,0,0,0,0,0,0,0,0,0,0,0,0,0,0,0,0,0,0,0,0,0,20.7,NR,,20.4,0.081649658,27.712,0.175,9.059666667,0.622508099,69.915,5.169864602,691.495053,379,648.485979,598.256401,,
0,5,785,0,157.5,0,0,52.5,0,0,0,0,0,0,0,0,0,0,0,0,0,0,0,0,0,0,0,0,0,0,0,0,0,0,0,0,0,0,0,0,0,0,0,0,0,0,0,0,0,0,0,0,0,0,0,0,0,0,0,0,0,0,0,0,0,0,0,0,0,0,0,0,0,0,0,0,0,0,0,0,0,0,0,0,0,0,0,0,0,20,NR,,19.15,0.37859389,25.98,0.177,8.326666667,0.087271607,37.1625,5.518661523,685.507368,448,663.103649,634.554087,,
0,5,735,0,130,0,0,130,0,0,0,0,0,0,0,0,0,0,0,0,0,0,0,0,0,0,0,0,0,0,0,0,0,0,0,0,0,0,0,0,0,0,0,0,0,0,0,0,0,0,0,0,0,0,0,0,0,0,0,0,0,0,0,0,0,0,0,0,0,0,0,0,0,0,0,0,0,0,0,0,0,0,0,0,0,0,0,0,0,20.3,NR,,19.625,0.340342964,29.722,0.423,5.920333333,0.257876585,28.06666667,3.776166486,679.697677,410,657.310871,590.885879,,
0,5,735,0,65,0,0,195,0,0,0,0,0,0,0,0,0,0,0,0,0,0,0,0,0,0,0,0,0,0,0,0,0,0,0,0,0,0,0,0,0,0,0,0,0,0,0,0,0,0,0,0,0,0,0,0,0,0,0,0,0,0,0,0,0,0,0,0,0,0,0,0,0,0,0,0,0,0,0,0,0,0,0,0,0,0,0,0,0,20.3,NR,,20.6,0.173205081,30.598,0.249,8.483,0.672696811,50.6175,11.03298501,694.717096,396,652.692401,630.118213,,
0,5,735,0,95,0,0,65,0,0,0,0,0,0,0,0,0,0,0,0,0,0,0,0,0,0,0,0,0,0,0,0,0,0,0,0,0,0,0,0,0,0,0,0,0,0,0,0,0,0,0,0,0,0,0,0,0,0,0,0,0,0,0,0,0,0,0,0,0,0,0,0,0,0,0,0,0,0,0,0,0,0,0,0,0,0,0,0,0,21,NR,,18.425,0.095742711,27.594,0.492,8.574666667,0.764324756,39.378,20.41367973,699.107815,448,675.327316,554.425193,,
0,5,685,0,155,0,0,155,0,0,0,0,0,0,0,0,0,0,0,0,0,0,0,0,0,0,0,0,0,0,0,0,0,0,0,0,0,0,0,0,0,0,0,0,0,0,0,0,0,0,0,0,0,0,0,0,0,0,0,0,0,0,0,0,0,0,0,0,0,0,0,0,0,0,0,0,0,0,0,0,0,0,0,0,0,0,0,0,0,20.1,NR,,18.9,0.282842712,31.346,0.057,7.815,0.836446651,40.62333333,5.176304988,688.952345,412,663.035885,456.799413,,
0,5,685,0,77.5,0,0,232.5,0,0,0,0,0,0,0,0,0,0,0,0,0,0,0,0,0,0,0,0,0,0,0,0,0,0,0,0,0,0,0,0,0,0,0,0,0,0,0,0,0,0,0,0,0,0,0,0,0,0,0,0,0,0,0,0,0,0,0,0,0,0,0,0,0,0,0,0,0,0,0,0,0,0,0,0,0,0,0,0,0,21.5,NR,,21.05,0.173205081,31.87,0.134,8.76325,0.862472173,32.5425,7.873907861,659.85329,467,625.650805,572.946711,,
0,5,685,0,232.5,0,0,77.5,0,0,0,0,0,0,0,0,0,0,0,0,0,0,0,0,0,0,0,0,0,0,0,0,0,0,0,0,0,0,0,0,0,0,0,0,0,0,0,0,0,0,0,0,0,0,0,0,0,0,0,0,0,0,0,0,0,0,0,0,0,0,0,0,0,0,0,0,0,0,0,0,0,0,0,0,0,0,0,0,0,20.3,NR,,18.2,0.264575131,28.976,0.58,11.305,0.741512643,39.46666667,6.688694442,695.87765,475,675.484891,546.873251,,
0,5,635,0,180,0,0,180,0,0,0,0,0,0,0,0,0,0,0,0,0,0,0,0,0,0,0,0,0,0,0,0,0,0,0,0,0,0,0,0,0,0,0,0,0,0,0,0,0,0,0,0,0,0,0,0,0,0,0,0,0,0,0,0,0,0,0,0,0,0,0,0,0,0,0,0,0,0,0,0,0,0,0,0,0,0,0,0,0,20.6,NR,,19.46666667,0.404145188,33.826,0.266,5.613,0.461656799,31.55333333,4.627497524,708.929501,425,682.16942,538.243141,,
0,5,635,0,90,0,0,270,0,0,0,0,0,0,0,0,0,0,0,0,0,0,0,0,0,0,0,0,0,0,0,0,0,0,0,0,0,0,0,0,0,0,0,0,0,0,0,0,0,0,0,0,0,0,0,0,0,0,0,0,0,0,0,0,0,0,0,0,0,0,0,0,0,0,0,0,0,0,0,0,0,0,0,0,0,0,0,0,0,21.8,NR,,21.5,0.2,33.844,0.47,9.255666667,0.596382707,36.18,3.976342541,638.713373,495,615.469327,478.21653,,
0,5,635,0,270,0,0,90,0,0,0,0,0,0,0,0,0,0,0,0,0,0,0,0,0,0,0,0,0,0,0,0,0,0,0,0,0,0,0,0,0,0,0,0,0,0,0,0,0,0,0,0,0,0,0,0,0,0,0,0,0,0,0,0,0,0,0,0,0,0,0,0,0,0,0,0,0,0,0,0,0,0,0,0,0,0,0,0,0,20,NR,,21.2,0.4,32.804,0.658,4.527,0.020297783,29.1925,10.04202295,699.004739,484,680.111629,388.737096,,
0,5,535,0,230,0,0,230,0,0,0,0,0,0,0,0,0,0,0,0,0,0,0,0,0,0,0,0,0,0,0,0,0,0,0,0,0,0,0,0,0,0,0,0,0,0,0,0,0,0,0,0,0,0,0,0,0,0,0,0,0,0,0,0,0,0,0,0,0,0,0,0,0,0,0,0,0,0,0,0,0,0,0,0,0,0,0,0,0,23,NR,,20.86,0.709224929,34.904,0.667,3.362,0.291515008,13.01666667,3.62913672,555.142749,456,521.670249,502.702634,,
0,5,535,0,115,0,0,345,0,0,0,0,0,0,0,0,0,0,0,0,0,0,0,0,0,0,0,0,0,0,0,0,0,0,0,0,0,0,0,0,0,0,0,0,0,0,0,0,0,0,0,0,0,0,0,0,0,0,0,0,0,0,0,0,0,0,0,0,0,0,0,0,0,0,0,0,0,0,0,0,0,0,0,0,0,0,0,0,0,23.3,NR,,21.275,0.125830574,35.572,0.253,3.223,0.425678674,11.50333333,2.138628844,387.587378,493,383.449532,358.953333,,
0,5,535,0,345,0,0,115,0,0,0,0,0,0,0,0,0,0,0,0,0,0,0,0,0,0,0,0,0,0,0,0,0,0,0,0,0,0,0,0,0,0,0,0,0,0,0,0,0,0,0,0,0,0,0,0,0,0,0,0,0,0,0,0,0,0,0,0,0,0,0,0,0,0,0,0,0,0,0,0,0,0,0,0,0,0,0,0,0,22,NR,,21.45,0.1,34.768,0.313,4.005,0.238293936,14.38333333,1.753292141,642.476121,455,619.501849,358.033754,,
0,5,995,0,0,0,0,0,0,0,0,0,0,0,0,0,0,0,0,0,0,0,0,0,0,0,0,0,0,0,0,0,0,0,0,0,0,0,0,0,0,0,0,0,0,0,0,0,0,0,0,0,0,0,0,0,0,0,0,0,0,0,0,0,0,0,0,0,0,0,0,0,0,0,0,0,0,0,0,0,0,0,0,0,0,0,0,0,0,19,NR,,19.66,1.242175511,21.694,0.203,8.463,0.67011,113.3766667,0.870019157,586.315036,538,581.135434,269.986433,,
0,5,935,0,0,30,0,0,30,0,0,0,0,0,0,0,0,0,0,0,0,0,0,0,0,0,0,0,0,0,0,0,0,0,0,0,0,0,0,0,0,0,0,0,0,0,0,0,0,0,0,0,0,0,0,0,0,0,0,0,0,0,0,0,0,0,0,0,0,0,0,0,0,0,0,0,0,0,0,0,0,0,0,0,0,0,0,0,0,19.7,NR,,20.65,0.367423461,24.396,0.236,8.848666667,0.42530734,101.7566667,21.7303229,703.973864,448,677.916542,658.65502,,
0,5,935,0,0,15,0,0,45,0,0,0,0,0,0,0,0,0,0,0,0,0,0,0,0,0,0,0,0,0,0,0,0,0,0,0,0,0,0,0,0,0,0,0,0,0,0,0,0,0,0,0,0,0,0,0,0,0,0,0,0,0,0,0,0,0,0,0,0,0,0,0,0,0,0,0,0,0,0,0,0,0,0,0,0,0,0,0,0,20.2,NR,,20.24,0.364691651,23.406,0.138,9.017666667,0.445390091,118.3233333,1.600697765,721.2938,453,721.2938,667.42084,,
0,5,935,0,0,45,0,0,15,0,0,0,0,0,0,0,0,0,0,0,0,0,0,0,0,0,0,0,0,0,0,0,0,0,0,0,0,0,0,0,0,0,0,0,0,0,0,0,0,0,0,0,0,0,0,0,0,0,0,0,0,0,0,0,0,0,0,0,0,0,0,0,0,0,0,0,0,0,0,0,0,0,0,0,0,0,0,0,0,19.8,NR,,21.2,0.141421356,25.202,0.118,9.889,0.346482323,118.19,4.58463739,674.285421,452,647.592767,520.106804,,
0,5,885,0,0,55,0,0,55,0,0,0,0,0,0,0,0,0,0,0,0,0,0,0,0,0,0,0,0,0,0,0,0,0,0,0,0,0,0,0,0,0,0,0,0,0,0,0,0,0,0,0,0,0,0,0,0,0,0,0,0,0,0,0,0,0,0,0,0,0,0,0,0,0,0,0,0,0,0,0,0,0,0,0,0,0,0,0,0,20,NR,,19.32,0.460434577,23.406,0.11,6.7875,0.726198664,117.8766667,1.765257299,705.466072,423,676.678646,656.740019,,
0,5,885,0,0,27.5,0,0,82.5,0,0,0,0,0,0,0,0,0,0,0,0,0,0,0,0,0,0,0,0,0,0,0,0,0,0,0,0,0,0,0,0,0,0,0,0,0,0,0,0,0,0,0,0,0,0,0,0,0,0,0,0,0,0,0,0,0,0,0,0,0,0,0,0,0,0,0,0,0,0,0,0,0,0,0,0,0,0,0,0,20.7,NR,,19.45,0.129099445,22.49,0.51,6.600333333,0.605883102,102.2733333,9.222674955,715.81296,521,710.382542,689.773941,,
0,5,885,0,0,82.5,0,0,27.5,0,0,0,0,0,0,0,0,0,0,0,0,0,0,0,0,0,0,0,0,0,0,0,0,0,0,0,0,0,0,0,0,0,0,0,0,0,0,0,0,0,0,0,0,0,0,0,0,0,0,0,0,0,0,0,0,0,0,0,0,0,0,0,0,0,0,0,0,0,0,0,0,0,0,0,0,0,0,0,0,19.5,NR,,20.1,0.355902608,25.474,0.312,7.373,0.983903959,102.8425,31.35778837,656.940935,447,632.995097,558.058984,,
0,5,835,0,0,80,0,0,80,0,0,0,0,0,0,0,0,0,0,0,0,0,0,0,0,0,0,0,0,0,0,0,0,0,0,0,0,0,0,0,0,0,0,0,0,0,0,0,0,0,0,0,0,0,0,0,0,0,0,0,0,0,0,0,0,0,0,0,0,0,0,0,0,0,0,0,0,0,0,0,0,0,0,0,0,0,0,0,0,20,NR,,19.125,0.206155281,25.494,0.073,6.908666667,0.979318811,35.00666667,9.7193947,697.937864,421,676.585661,688.689517,,
0,5,835,0,0,40,0,0,120,0,0,0,0,0,0,0,0,0,0,0,0,0,0,0,0,0,0,0,0,0,0,0,0,0,0,0,0,0,0,0,0,0,0,0,0,0,0,0,0,0,0,0,0,0,0,0,0,0,0,0,0,0,0,0,0,0,0,0,0,0,0,0,0,0,0,0,0,0,0,0,0,0,0,0,0,0,0,0,0,21.2,NR,,19.079,0.395,24.66,0.65,6.614666667,0.903774493,14.98333333,0.680685929,632.480884,494,627.73905,480.087602,,
0,5,835,0,0,120,0,0,40,0,0,0,0,0,0,0,0,0,0,0,0,0,0,0,0,0,0,0,0,0,0,0,0,0,0,0,0,0,0,0,0,0,0,0,0,0,0,0,0,0,0,0,0,0,0,0,0,0,0,0,0,0,0,0,0,0,0,0,0,0,0,0,0,0,0,0,0,0,0,0,0,0,0,0,0,0,0,0,0,20.2,NR,,20.325,0.784750491,24.58,0.921,6.69,0.386817787,54.9,38.74773542,653.115157,444,627.329159,620.8787,,
0,5,785,0,0,105,0,0,105,0,0,0,0,0,0,0,0,0,0,0,0,0,0,0,0,0,0,0,0,0,0,0,0,0,0,0,0,0,0,0,0,0,0,0,0,0,0,0,0,0,0,0,0,0,0,0,0,0,0,0,0,0,0,0,0,0,0,0,0,0,0,0,0,0,0,0,0,0,0,0,0,0,0,0,0,0,0,0,0,23.3,NR,,18.65,0.714142843,27.602,0.348,4.897666667,0.79699533,31.60333333,15.31684802,682.16033,406,652.299497,789.252864,,
0,5,785,0,0,52.5,0,0,157.5,0,0,0,0,0,0,0,0,0,0,0,0,0,0,0,0,0,0,0,0,0,0,0,0,0,0,0,0,0,0,0,0,0,0,0,0,0,0,0,0,0,0,0,0,0,0,0,0,0,0,0,0,0,0,0,0,0,0,0,0,0,0,0,0,0,0,0,0,0,0,0,0,0,0,0,0,0,0,0,0,24.7,V2,,17.470,0.383,28.4,0.81,4.709333333,0.469866293,23.5,0.981242,669.576688,434,653.902207,638.907162,,
0,5,785,0,0,157.5,0,0,52.5,0,0,0,0,0,0,0,0,0,0,0,0,0,0,0,0,0,0,0,0,0,0,0,0,0,0,0,0,0,0,0,0,0,0,0,0,0,0,0,0,0,0,0,0,0,0,0,0,0,0,0,0,0,0,0,0,0,0,0,0,0,0,0,0,0,0,0,0,0,0,0,0,0,0,0,0,0,0,0,0,22,NR,,17.9,0.509901951,29.614,0.303,5.033333333,0.852488905,24.05,6.044931761,617.183468,343,594.007627,696.49382,,
0,5,735,0,0,130,0,0,130,0,0,0,0,0,0,0,0,0,0,0,0,0,0,0,0,0,0,0,0,0,0,0,0,0,0,0,0,0,0,0,0,0,0,0,0,0,0,0,0,0,0,0,0,0,0,0,0,0,0,0,0,0,0,0,0,0,0,0,0,0,0,0,0,0,0,0,0,0,0,0,0,0,0,0,0,0,0,0,0,23.2,NR,,16.688,0.253,31.580,1.723,4.086333333,0.357623172,23.7,0.888652,700.6002,450,672.489134,662.820633,,
0,5,735,0,0,65,0,0,195,0,0,0,0,0,0,0,0,0,0,0,0,0,0,0,0,0,0,0,0,0,0,0,0,0,0,0,0,0,0,0,0,0,0,0,0,0,0,0,0,0,0,0,0,0,0,0,0,0,0,0,0,0,0,0,0,0,0,0,0,0,0,0,0,0,0,0,0,0,0,0,0,0,0,0,0,0,0,0,0,24,NR,,17.185,0.542,30.7,0.62,3.838666667,0.530311544,21.6,0.632571,658.799023,388,627.766201,640.075792,,
0,5,735,0,0,95,0,0,65,0,0,0,0,0,0,0,0,0,0,0,0,0,0,0,0,0,0,0,0,0,0,0,0,0,0,0,0,0,0,0,0,0,0,0,0,0,0,0,0,0,0,0,0,0,0,0,0,0,0,0,0,0,0,0,0,0,0,0,0,0,0,0,0,0,0,0,0,0,0,0,0,0,0,0,0,0,0,0,0,23,NR,,17.63333333,0.2081666,30.182,1.041,4.265333333,0.087648921,25.47333333,2.035591642,666.982326,433,639.729931,646.230457,,
0,5,685,0,0,155,0,0,155,0,0,0,0,0,0,0,0,0,0,0,0,0,0,0,0,0,0,0,0,0,0,0,0,0,0,0,0,0,0,0,0,0,0,0,0,0,0,0,0,0,0,0,0,0,0,0,0,0,0,0,0,0,0,0,0,0,0,0,0,0,0,0,0,0,0,0,0,0,0,0,0,0,0,0,0,0,0,0,0,23.5,NR,,19.375,1.543534904,31.93,1.615,3.86625,0.629886432,13.67,1.683834909,679.760002,451,658.982766,635.594128,,
0,5,685,0,0,77.5,0,0,232.5,0,0,0,0,0,0,0,0,0,0,0,0,0,0,0,0,0,0,0,0,0,0,0,0,0,0,0,0,0,0,0,0,0,0,0,0,0,0,0,0,0,0,0,0,0,0,0,0,0,0,0,0,0,0,0,0,0,0,0,0,0,0,0,0,0,0,0,0,0,0,0,0,0,0,0,0,0,0,0,0,24.6,NR,,16.697,1.113,30.2,0.88,4.654,0.581259839,15.8,0.53,614.335573,376,592.478162,644.781675,,
0,5,685,0,0,232.5,0,0,77.5,0,0,0,0,0,0,0,0,0,0,0,0,0,0,0,0,0,0,0,0,0,0,0,0,0,0,0,0,0,0,0,0,0,0,0,0,0,0,0,0,0,0,0,0,0,0,0,0,0,0,0,0,0,0,0,0,0,0,0,0,0,0,0,0,0,0,0,0,0,0,0,0,0,0,0,0,0,0,0,0,21.2,NR,,16.26666667,0.152752523,32.316,0.218,5.303,0.428506709,21.46333333,0.406734967,679.956054,429,649.966976,583.525578,,
0,5,635,0,0,180,0,0,180,0,0,0,0,0,0,0,0,0,0,0,0,0,0,0,0,0,0,0,0,0,0,0,0,0,0,0,0,0,0,0,0,0,0,0,0,0,0,0,0,0,0,0,0,0,0,0,0,0,0,0,0,0,0,0,0,0,0,0,0,0,0,0,0,0,0,0,0,0,0,0,0,0,0,0,0,0,0,0,0,23.2,NR,,16.415,0.518,28.617,0.598,3.706333333,0.445355289,14.375,0.762807315,697.450647,455,669.770265,663.274647,,
0,5,635,0,0,90,0,0,270,0,0,0,0,0,0,0,0,0,0,0,0,0,0,0,0,0,0,0,0,0,0,0,0,0,0,0,0,0,0,0,0,0,0,0,0,0,0,0,0,0,0,0,0,0,0,0,0,0,0,0,0,0,0,0,0,0,0,0,0,0,0,0,0,0,0,0,0,0,0,0,0,0,0,0,0,0,0,0,0,23.6,NR,,16.816,0.834,22.218,6.058,3.8945,0.030405592,18.93333333,0.351188458,621.505826,365,580.528081,602.695801,,
0,5,635,0,0,270,0,0,90,0,0,0,0,0,0,0,0,0,0,0,0,0,0,0,0,0,0,0,0,0,0,0,0,0,0,0,0,0,0,0,0,0,0,0,0,0,0,0,0,0,0,0,0,0,0,0,0,0,0,0,0,0,0,0,0,0,0,0,0,0,0,0,0,0,0,0,0,0,0,0,0,0,0,0,0,0,0,0,0,21,NR,,16.26666667,0.152752523,31.394,0.194,3.565166667,0.857427013,17.98666667,1.473001471,662.11043,635,659.518548,493.438608,,
0,5,535,0,0,345,0,0,115,0,0,0,0,0,0,0,0,0,0,0,0,0,0,0,0,0,0,0,0,0,0,0,0,0,0,0,0,0,0,0,0,0,0,0,0,0,0,0,0,0,0,0,0,0,0,0,0,0,0,0,0,0,0,0,0,0,0,0,0,0,0,0,0,0,0,0,0,0,0,0,0,0,0,0,0,0,0,0,0,21.3,NR,,15.56666667,0.850490055,,,,,,,,,,,,
0,5,935,0,30,0,0,0,30,0,0,0,0,0,0,0,0,0,0,0,0,0,0,0,0,0,0,0,0,0,0,0,0,0,0,0,0,0,0,0,0,0,0,0,0,0,0,0,0,0,0,0,0,0,0,0,0,0,0,0,0,0,0,0,0,0,0,0,0,0,0,0,0,0,0,0,0,0,0,0,0,0,0,0,0,0,0,0,0,22.5,NR,,19.625,0.221735578,23.668,0.341,7.789,0.234846759,98.1175,19.76655656,674.228291,526,667.758696,660.857826,,
0,5,935,0,15,0,0,0,45,0,0,0,0,0,0,0,0,0,0,0,0,0,0,0,0,0,0,0,0,0,0,0,0,0,0,0,0,0,0,0,0,0,0,0,0,0,0,0,0,0,0,0,0,0,0,0,0,0,0,0,0,0,0,0,0,0,0,0,0,0,0,0,0,0,0,0,0,0,0,0,0,0,0,0,0,0,0,0,0,23.7,NR,,20.225,0.236290781,23.93,0.58,8.376,0.610940259,94.3175,36.35257384,703.691105,465,693.287949,600.988171,,
