Repository: jjjg0705/flame_retardant_prediction

# flame_retardant_prediction

# 前端（vue框架）

打开vscode，打开前端项目所在文件夹（myvue），终端-新建终端，输入npm run serve后回车，打开local后链接

# 后端（python）

win+R，cmd回车，打开命令提示符窗口，输入以下命令:

1.cd 到api文件夹的路径

（ex：cd C:\Users\13643\vscode-workspace\api）

2.set FLASK_APP=app.py

3.flask run

File: api/第二轮loi.csv (part 2 of 4)
基体名称,抗氧剂,基体总量（g）,十溴二苯乙烷（DBDPE）3份,羟基锡酸锌（ZHS）,锡酸锌（ZS）,三氧化二锑（Sb2O3）1份,氢氧化镁（Mg(OH)2）(g),"9,10-二氢-9-氧杂-10-磷杂菲-10-氧化物DOPO）",BDBNCE（溴系阻燃剂）,HBCD-SF,FR-1034,DBDPO,滑石粉,DCRP,硼酸锌,BTBPIE,BPBPE,TTBNP,含PBBA的EPDM母粒,其他添加剂,PPBBA,EPDM,EDAP,APP,APP+Spinflam MF82,APP+PETOL,APP+THEIC,Exolit IFR23P,APP+PETOL+苯甲酸酯,APP+MF82,ATH,Spin-flameMF82,Mg(OH)2(MAGNIFIN H10),Mg(OH)2(MAGNIFIN H10F),包覆红磷Amgard CPC200,SFR-100,硬脂酸镁,EG,RP,Melamine phosphate (MPP),DPER,Melamine,Melamine cyanurate,Dimelamine phosphate,Melamine borate,Novolac(Durez 22091),PPO(GE 808-100),Novolac(Durez 29295),PER,"1-oxo-4-hydroxy-methyl-2,6,7-trioxa-1-phosphabicyclo[2.2.2]octane(PEPA",triazine-based macromolecule(TBM),charring-foaming agent (CFA),Pentaerythritol phosphate (PEPA),hosphorus-contain-ing nanosponge (P–NS,a novel polysiloxane (APID), [BMIm]3PW (PIL1),[BMIm]3PMo (PIL2),[BMIm]4SiW (PIL3),[Bmim]6CoW12O40 (CoW),[C4]PMo (PIL4),[C8]PMo(PIL8),[C12]PMo(PIL12),[C18]PMo(PIL18),SiO2,BiFeO3, LaMnO3,Ni,Ni-Al(9/1),Ni-Mg(9/1),Ni-Cu(9/1),Ni(HCOO)2.2H2O,NiCl2.6H2O,NiSO4.6H2O,NiCO3,NiO,polydimethylsiloxane (PDMS),N-alkoxy hindered amine (Flamestab NOR116) ,spirobisphosphoryldicyandiamide (SPDC),Ni2O3,MnO2,TiO2,ZnO,MnO,brominated epoxy resin (BEO),MMT,Glass bubble(GB),α-zirconium phosphate (mZrP),La2O3,氧指数%,UL-94等级(3.2mm),UL-94等级(1.6mm),AVG（拉伸强度MPa）,Error（拉伸强度）,AVG（弯曲强度MPa）,Error（弯曲强度）,AVG（缺口冲击强度MPa）,Error（缺口冲击强度）,AVG（无缺口冲击强度MPa）,Error（无缺口冲击强度）,Dsmax,"T(Dsmax),S",Ds(10min),总烟生成(VOF4),熔流指数/g.(10min)-1,热变形温度℃
0,5,935,0,45,0,0,0,15,0,0,0,0,0,0,0,0,0,0,0,0,0,0,0,0,0,0,0,0,0,0,0,0,0,0,0,0,0,0,0,0,0,0,0,0,0,0,0,0,0,0,0,0,0,0,0,0,0,0,0,0,0,0,0,0,0,0,0,0,0,0,0,0,0,0,0,0,0,0,0,0,0,0,0,0,0,0,0,0,22.8,NR,,20.75,0.619139187,25.814,0.586,8.2255,0.679345518,102.7833333,6.66117357,673.633286,532,667.6452,513.842918,,
0,5,885,0,55,0,0,0,55,0,0,0,0,0,0,0,0,0,0,0,0,0,0,0,0,0,0,0,0,0,0,0,0,0,0,0,0,0,0,0,0,0,0,0,0,0,0,0,0,0,0,0,0,0,0,0,0,0,0,0,0,0,0,0,0,0,0,0,0,0,0,0,0,0,0,0,0,0,0,0,0,0,0,0,0,0,0,0,0,23.7,NR,,19.675,0.095742711,24.484,0.262,6.8485,0.000707107,77.02666667,41.05105277,678.516361,401,651.30688,567.712467,,
0,5,885,0,27.5,0,0,0,82.5,0,0,0,0,0,0,0,0,0,0,0,0,0,0,0,0,0,0,0,0,0,0,0,0,0,0,0,0,0,0,0,0,0,0,0,0,0,0,0,0,0,0,0,0,0,0,0,0,0,0,0,0,0,0,0,0,0,0,0,0,0,0,0,0,0,0,0,0,0,0,0,0,0,0,0,0,0,0,0,0,24.1,NR,,19.071,0.835,21.882,0.390,6.6905,0.139300036,24.6375,0.01767767,690.859242,503,681.530623,613.030366,,
0,5,885,0,82.5,0,0,0,27.5,0,0,0,0,0,0,0,0,0,0,0,0,0,0,0,0,0,0,0,0,0,0,0,0,0,0,0,0,0,0,0,0,0,0,0,0,0,0,0,0,0,0,0,0,0,0,0,0,0,0,0,0,0,0,0,0,0,0,0,0,0,0,0,0,0,0,0,0,0,0,0,0,0,0,0,0,0,0,0,0,23.2,NR,,19.975,0.125830574,26.718,0.357,7.217,0.245085019,78.755,37.52086042,698.032719,440,665.512261,491.135597,,
0,5,835,0,80,0,0,0,80,0,0,0,0,0,0,0,0,0,0,0,0,0,0,0,0,0,0,0,0,0,0,0,0,0,0,0,0,0,0,0,0,0,0,0,0,0,0,0,0,0,0,0,0,0,0,0,0,0,0,0,0,0,0,0,0,0,0,0,0,0,0,0,0,0,0,0,0,0,0,0,0,0,0,0,0,0,0,0,0,23.5,V2,,19.2,0.081649658,27.448,0.17,4.739,0.163517583,21.8,0.848528137,714.471551,443,691.76918,694.163132,,
0,5,835,0,40,0,0,0,120,0,0,0,0,0,0,0,0,0,0,0,0,0,0,0,0,0,0,0,0,0,0,0,0,0,0,0,0,0,0,0,0,0,0,0,0,0,0,0,0,0,0,0,0,0,0,0,0,0,0,0,0,0,0,0,0,0,0,0,0,0,0,0,0,0,0,0,0,0,0,0,0,0,0,0,0,0,0,0,0,24.7,V2,,17.960,0.327,22.905,1.837,4.684666667,0.46279189,21.29,5.60167832,693.308625,489,686.639275,537.183404,,
0,5,835,0,120,0,0,0,40,0,0,0,0,0,0,0,0,0,0,0,0,0,0,0,0,0,0,0,0,0,0,0,0,0,0,0,0,0,0,0,0,0,0,0,0,0,0,0,0,0,0,0,0,0,0,0,0,0,0,0,0,0,0,0,0,0,0,0,0,0,0,0,0,0,0,0,0,0,0,0,0,0,0,0,0,0,0,0,0,23.4,NR,,18.53333333,0.37859389,27.204,0.161,5.635,0.549026411,40.4,0.687386354,717.091946,357,661.132584,720.813634,,
0,5,785,0,105,0,0,0,105,0,0,0,0,0,0,0,0,0,0,0,0,0,0,0,0,0,0,0,0,0,0,0,0,0,0,0,0,0,0,0,0,0,0,0,0,0,0,0,0,0,0,0,0,0,0,0,0,0,0,0,0,0,0,0,0,0,0,0,0,0,0,0,0,0,0,0,0,0,0,0,0,0,0,0,0,0,0,0,0,24.7,NR,,19.140,2.106,26.958,0.806,4.591333333,0.069767869,21.04166667,0.963824846,703.90827,350,644.893547,735.179183,,
0,5,785,0,52.5,0,0,0,157.5,0,0,0,0,0,0,0,0,0,0,0,0,0,0,0,0,0,0,0,0,0,0,0,0,0,0,0,0,0,0,0,0,0,0,0,0,0,0,0,0,0,0,0,0,0,0,0,0,0,0,0,0,0,0,0,0,0,0,0,0,0,0,0,0,0,0,0,0,0,0,0,0,0,0,0,0,0,0,0,0,24.8,NR,,18.870,2.818,20.076,0.518,4.609333333,0.399442528,14.225,3.256915719,699.210021,367,641.051768,628.543477,,
0,5,785,0,157.5,0,0,0,52.5,0,0,0,0,0,0,0,0,0,0,0,0,0,0,0,0,0,0,0,0,0,0,0,0,0,0,0,0,0,0,0,0,0,0,0,0,0,0,0,0,0,0,0,0,0,0,0,0,0,0,0,0,0,0,0,0,0,0,0,0,0,0,0,0,0,0,0,0,0,0,0,0,0,0,0,0,0,0,0,0,23.7,NR,,18.03333333,0.305505046,29.928,0.463,4.591333333,0.08544784,30.82333333,5.439617021,717.941943,360,651.526035,688.599985,,
0,5,735,0,130,0,0,0,130,0,0,0,0,0,0,0,0,0,0,0,0,0,0,0,0,0,0,0,0,0,0,0,0,0,0,0,0,0,0,0,0,0,0,0,0,0,0,0,0,0,0,0,0,0,0,0,0,0,0,0,0,0,0,0,0,0,0,0,0,0,0,0,0,0,0,0,0,0,0,0,0,0,0,0,0,0,0,0,0,24.6,NR,,19.576,0.253,27.702,0.289,4.257333333,0.353528405,18.525,0.695970545,718.641755,364,663.554174,688.308832,,
0,5,735,0,65,0,0,0,195,0,0,0,0,0,0,0,0,0,0,0,0,0,0,0,0,0,0,0,0,0,0,0,0,0,0,0,0,0,0,0,0,0,0,0,0,0,0,0,0,0,0,0,0,0,0,0,0,0,0,0,0,0,0,0,0,0,0,0,0,0,0,0,0,0,0,0,0,0,0,0,0,0,0,0,0,0,0,0,0,23.8,NR,,19.396,0.763,37.226,2.575,4.219,0.334503612,20.275,0.141421356,510.095898,437,501.54052,592.695835,,
0,5,735,0,95,0,0,0,65,0,0,0,0,0,0,0,0,0,0,0,0,0,0,0,0,0,0,0,0,0,0,0,0,0,0,0,0,0,0,0,0,0,0,0,0,0,0,0,0,0,0,0,0,0,0,0,0,0,0,0,0,0,0,0,0,0,0,0,0,0,0,0,0,0,0,0,0,0,0,0,0,0,0,0,0,0,0,0,0,23,NR,,17.96666667,0.709459888,32.570,0.657,3.95225,0.668806088,19.92,5.25205674,698.651731,396,654.461586,675.123359,,
0,5,685,0,155,0,0,0,155,0,0,0,0,0,0,0,0,0,0,0,0,0,0,0,0,0,0,0,0,0,0,0,0,0,0,0,0,0,0,0,0,0,0,0,0,0,0,0,0,0,0,0,0,0,0,0,0,0,0,0,0,0,0,0,0,0,0,0,0,0,0,0,0,0,0,0,0,0,0,0,0,0,0,0,0,0,0,0,0,24.8,V2,,20.227,0.564,27.861,1.048,3.205,0.148986577,26.7,0.648,689.056998,407,662.868691,628.623115,,
0,0,950,0,0,50,0,0,0,0,0,0,0,0,0,0,0,0,0,0,0,0,0,0,0,0,0,0,0,0,0,0,0,0,0,0,0,0,0,0,0,0,0,0,0,0,0,0,0,0,0,0,0,0,0,0,0,0,0,0,0,0,0,0,0,0,0,0,0,0,0,0,0,0,0,0,0,0,0,0,0,0,0,0,0,0,0,0,0,19,,,,,,,,,,,,,,,,
0,0,850,0,0,150,0,0,0,0,0,0,0,0,0,0,0,0,0,0,0,0,0,0,0,0,0,0,0,0,0,0,0,0,0,0,0,0,0,0,0,0,0,0,0,0,0,0,0,0,0,0,0,0,0,0,0,0,0,0,0,0,0,0,0,0,0,0,0,0,0,0,0,0,0,0,0,0,0,0,0,0,0,0,0,0,0,0,0,19.5,,,,,,,,,,,,,,,,
0,0,750,0,0,250,0,0,0,0,0,0,0,0,0,0,0,0,0,0,0,0,0,0,0,0,0,0,0,0,0,0,0,0,0,0,0,0,0,0,0,0,0,0,0,0,0,0,0,0,0,0,0,0,0,0,0,0,0,0,0,0,0,0,0,0,0,0,0,0,0,0,0,0,0,0,0,0,0,0,0,0,0,0,0,0,0,0,0,19.5,,,,,,,,,,,,,,,,
0,0,650,0,0,350,0,0,0,0,0,0,0,0,0,0,0,0,0,0,0,0,0,0,0,0,0,0,0,0,0,0,0,0,0,0,0,0,0,0,0,0,0,0,0,0,0,0,0,0,0,0,0,0,0,0,0,0,0,0,0,0,0,0,0,0,0,0,0,0,0,0,0,0,0,0,0,0,0,0,0,0,0,0,0,0,0,0,0,19.5,,,,,,,,,,,,,,,,
0,0,540,0,0,450,0,0,0,0,0,0,0,0,0,0,0,0,0,0,0,0,0,0,0,0,0,0,0,0,0,0,0,0,0,0,0,0,0,0,0,0,0,0,0,0,0,0,0,0,0,0,0,0,0,0,0,0,0,0,0,0,0,0,0,0,0,0,0,0,0,0,0,0,0,0,0,0,0,0,0,0,0,0,0,0,0,0,0,19.5,,,,,,,,,,,,,,,,
0,0,500,0,0,500,0,0,0,0,0,0,0,0,0,0,0,0,0,0,0,0,0,0,0,0,0,0,0,0,0,0,0,0,0,0,0,0,0,0,0,0,0,0,0,0,0,0,0,0,0,0,0,0,0,0,0,0,0,0,0,0,0,0,0,0,0,0,0,0,0,0,0,0,0,0,0,0,0,0,0,0,0,0,0,0,0,0,0,20,,,,,,,,,,,,,,,,
0,0,950,0,50,0,0,0,0,0,0,0,0,0,0,0,0,0,0,0,0,0,0,0,0,0,0,0,0,0,0,0,0,0,0,0,0,0,0,0,0,0,0,0,0,0,0,0,0,0,0,0,0,0,0,0,0,0,0,0,0,0,0,0,0,0,0,0,0,0,0,0,0,0,0,0,0,0,0,0,0,0,0,0,0,0,0,0,0,19,,,,,,,,,,,,,,,,
0,0,850,0,150,0,0,0,0,0,0,0,0,0,0,0,0,0,0,0,0,0,0,0,0,0,0,0,0,0,0,0,0,0,0,0,0,0,0,0,0,0,0,0,0,0,0,0,0,0,0,0,0,0,0,0,0,0,0,0,0,0,0,0,0,0,0,0,0,0,0,0,0,0,0,0,0,0,0,0,0,0,0,0,0,0,0,0,0,19,,,,,,,,,,,,,,,,
0,0,750,0,250,0,0,0,0,0,0,0,0,0,0,0,0,0,0,0,0,0,0,0,0,0,0,0,0,0,0,0,0,0,0,0,0,0,0,0,0,0,0,0,0,0,0,0,0,0,0,0,0,0,0,0,0,0,0,0,0,0,0,0,0,0,0,0,0,0,0,0,0,0,0,0,0,0,0,0,0,0,0,0,0,0,0,0,0,19,,,,,,,,,,,,,,,,
0,0,650,0,350,0,0,0,0,0,0,0,0,0,0,0,0,0,0,0,0,0,0,0,0,0,0,0,0,0,0,0,0,0,0,0,0,0,0,0,0,0,0,0,0,0,0,0,0,0,0,0,0,0,0,0,0,0,0,0,0,0,0,0,0,0,0,0,0,0,0,0,0,0,0,0,0,0,0,0,0,0,0,0,0,0,0,0,0,19,,,,,,,,,,,,,,,,
0,0,540,0,450,0,0,0,0,0,0,0,0,0,0,0,0,0,0,0,0,0,0,0,0,0,0,0,0,0,0,0,0,0,0,0,0,0,0,0,0,0,0,0,0,0,0,0,0,0,0,0,0,0,0,0,0,0,0,0,0,0,0,0,0,0,0,0,0,0,0,0,0,0,0,0,0,0,0,0,0,0,0,0,0,0,0,0,0,19,,,,,,,,,,,,,,,,
0,0,500,0,500,0,0,0,0,0,0,0,0,0,0,0,0,0,0,0,0,0,0,0,0,0,0,0,0,0,0,0,0,0,0,0,0,0,0,0,0,0,0,0,0,0,0,0,0,0,0,0,0,0,0,0,0,0,0,0,0,0,0,0,0,0,0,0,0,0,0,0,0,0,0,0,0,0,0,0,0,0,0,0,0,0,0,0,0,19,,,,,,,,,,,,,,,,
1,0,940,0,0,0,20,0,0,40,0,0,0,0,0,0,0,0,0,0,0,0,0,0,0,0,0,0,0,0,0,0,0,0,0,0,0,0,0,0,0,0,0,0,0,0,0,0,0,0,0,0,0,0,0,0,0,0,0,0,0,0,0,0,0,0,0,0,0,0,0,0,0,0,0,0,0,0,0,0,0,0,0,0,0,0,0,0,0,27.1,V2,,29.6,,44.5,,,,,,,,,,5,55
1,0,1000,0,0,0,15,0,0,0,0,27,0,0,0,0,0,0,0,0,0,0,0,0,0,0,0,0,0,0,0,0,0,0,0,0,0,0,0,0,0,0,0,0,0,0,0,0,0,0,0,0,0,0,0,0,0,0,0,0,0,0,0,0,0,0,0,0,0,0,0,0,0,0,0,0,0,0,0,0,0,0,0,0,0,0,0,0,0,25.5,,,35,,,,,,,,,,,,,
1,0,1000,0,0,0,10,0,0,0,0,24,0,0,0,0,0,0,0,0,0,0,0,0,0,0,0,0,0,0,0,0,0,0,0,0,0,0,0,0,0,0,0,0,0,0,0,0,0,0,0,0,0,0,0,0,0,0,0,0,0,0,0,0,0,0,0,0,0,0,0,0,0,0,0,0,0,0,0,0,0,0,0,0,0,0,0,0,0,24,,,35,,,,,,,,,,,,,
2,0,1000,0,0,0,0,0,0,0,0,0,0,0,0,0,0,0,0,0,0,0,0,0,0,0,0,0,0,0,0,0,0,0,0,0,0,0,0,0,0,0,0,0,0,0,0,0,0,0,0,0,0,0,0,0,0,0,0,0,0,0,0,0,0,0,0,0,0,0,0,0,0,0,0,0,0,0,0,0,0,0,0,0,0,0,0,0,0,18,NR,NR,26.2,,48.3,,,,,,,,,,4.6,64
2,0,580,0,0,0,60,0,0,0,0,0,220,140,0,0,0,0,0,0,0,0,0,0,0,0,0,0,0,0,0,0,0,0,0,0,0,0,0,0,0,0,0,0,0,0,0,0,0,0,0,0,0,0,0,0,0,0,0,0,0,0,0,0,0,0,0,0,0,0,0,0,0,0,0,0,0,0,0,0,0,0,0,0,0,0,0,0,0,26.3,V0,V0,18.5,,50,,,,,,,,,,,122
2,0,520,0,0,0,40,0,0,0,0,0,0,0,380,60,0,0,0,0,0,0,0,0,0,0,0,0,0,0,0,0,0,0,0,0,0,0,0,0,0,0,0,0,0,0,0,0,0,0,0,0,0,0,0,0,0,0,0,0,0,0,0,0,0,0,0,0,0,0,0,0,0,0,0,0,0,0,0,0,0,0,0,0,0,0,0,0,0,29,V0,V0,26.9,,51,,,,,,,,,,3.9,69
2,0,580,0,0,0,60,0,0,0,0,0,0,140,0,0,220,0,0,0,0,0,0,0,0,0,0,0,0,0,0,0,0,0,0,0,0,0,0,0,0,0,0,0,0,0,0,0,0,0,0,0,0,0,0,0,0,0,0,0,0,0,0,0,0,0,0,0,0,0,0,0,0,0,0,0,0,0,0,0,0,0,0,0,0,0,0,0,0,25.3,V0,V0,27.6,,50.3,,,,,,,,,,4.1,66
2,0,580,0,0,0,60,0,0,0,0,0,0,140,0,0,0,220,0,0,0,0,0,0,0,0,0,0,0,0,0,0,0,0,0,0,0,0,0,0,0,0,0,0,0,0,0,0,0,0,0,0,0,0,0,0,0,0,0,0,0,0,0,0,0,0,0,0,0,0,0,0,0,0,0,0,0,0,0,0,0,0,0,0,0,0,0,0,0,25.8,V0,V0,,,47.9,,,,,,,,,,1.184,
3,0,1000,0,0,0,0,0,0,0,0,0,0,0,0,0,0,0,0,0,0,0,0,0,0,0,0,0,0,0,0,0,0,0,0,0,0,0,0,0,0,0,0,0,0,0,0,0,0,0,0,0,0,0,0,0,0,0,0,0,0,0,0,0,0,0,0,0,0,0,0,0,0,0,0,0,0,0,0,0,0,0,0,0,0,0,0,0,0,17.4,NR,NR,,,51.8,,,,,,,,,,3.059,
3,0,900,0,0,0,0,0,0,0,0,0,0,0,0,0,0,0,100,0,0,0,0,0,0,0,0,0,0,0,0,0,0,0,0,0,0,0,0,0,0,0,0,0,0,0,0,0,0,0,0,0,0,0,0,0,0,0,0,0,0,0,0,0,0,0,0,0,0,0,0,0,0,0,0,0,0,0,0,0,0,0,0,0,0,0,0,0,0,25.6,,,,,54,,,,,,,,,,3.071,
3,0,950,0,0,0,12.5,0,0,0,0,0,0,0,0,0,0,0,37.5,0,0,0,0,0,0,0,0,0,0,0,0,0,0,0,0,0,0,0,0,0,0,0,0,0,0,0,0,0,0,0,0,0,0,0,0,0,0,0,0,0,0,0,0,0,0,0,0,0,0,0,0,0,0,0,0,0,0,0,0,0,0,0,0,0,0,0,0,0,0,24.8,,,,,57.3,,,,,,,,,,2.438,
3,0,900,0,0,0,25,0,0,0,0,0,0,0,0,0,0,0,75,0,0,0,0,0,0,0,0,0,0,0,0,0,0,0,0,0,0,0,0,0,0,0,0,0,0,0,0,0,0,0,0,0,0,0,0,0,0,0,0,0,0,0,0,0,0,0,0,0,0,0,0,0,0,0,0,0,0,0,0,0,0,0,0,0,0,0,0,0,0,26.6,,,,,48.1,,,,,,,,,,2.115,
3,0,800,0,0,0,50,0,0,0,0,0,0,0,0,0,0,0,150,0,0,0,0,0,0,0,0,0,0,0,0,0,0,0,0,0,0,0,0,0,0,0,0,0,0,0,0,0,0,0,0,0,0,0,0,0,0,0,0,0,0,0,0,0,0,0,0,0,0,0,0,0,0,0,0,0,0,0,0,0,0,0,0,0,0,0,0,0,0,27.6,,,38,,,,,,,,,,,,6,
4,0,1000,0,0,0,0,0,0,0,0,0,0,0,0,0,0,0,0,0,0,0,0,0,0,0,0,0,0,0,0,0,0,0,0,0,0,0,0,0,0,0,0,0,0,0,0,0,0,0,0,0,0,0,0,0,0,0,0,0,0,0,0,0,0,0,0,0,0,0,0,0,0,0,0,0,0,0,0,0,0,0,0,0,0,0,0,0,0,18,NR,NR,18,,,,,,,,,,,,10,
4,0,427,0,0,0,0,0,0,0,0,0,0,0,0,0,0,0,0,560,13,0,0,0,0,0,0,0,0,0,0,0,0,0,0,0,0,0,0,0,0,0,0,0,0,0,0,0,0,0,0,0,0,0,0,0,0,0,0,0,0,0,0,0,0,0,0,0,0,0,0,0,0,0,0,0,0,0,0,0,0,0,0,0,0,0,0,0,0,25,,V0,19,,,,,,,,,,,,15,
4,0,427,0,0,0,95,0,0,0,0,0,0,0,0,0,0,0,0,0,16,287,175,0,0,0,0,0,0,0,0,0,0,0,0,0,0,0,0,0,0,0,0,0,0,0,0,0,0,0,0,0,0,0,0,0,0,0,0,0,0,0,0,0,0,0,0,0,0,0,0,0,0,0,0,0,0,0,0,0,0,0,0,0,0,0,0,0,0,25,,V0,,,,,,,,,,,,,,
4,0,865,0,0,0,45,0,0,0,0,0,0,0,0,0,90,0,0,0,0,0,0,0,0,0,0,0,0,0,0,0,0,0,0,0,0,0,0,0,0,0,0,0,0,0,0,0,0,0,0,0,0,0,0,0,0,0,0,0,0,0,0,0,0,0,0,0,0,0,0,0,0,0,0,0,0,0,0,0,0,0,0,0,0,0,0,0,0,26.2,V2,,,,,,,,,,,,,,,
4,0,880,0,0,0,30,0,0,0,0,0,0,0,0,0,90,0,0,0,0,0,0,0,0,0,0,0,0,0,0,0,0,0,0,0,0,0,0,0,0,0,0,0,0,0,0,0,0,0,0,0,0,0,0,0,0,0,0,0,0,0,0,0,0,0,0,0,0,0,0,0,0,0,0,0,0,0,0,0,0,0,0,0,0,0,0,0,0,26.9,V2,,,,,,,,,,,,,,,
4,0,887.5,0,0,0,22.5,0,0,0,0,0,0,0,0,0,90,0,0,0,0,0,0,0,0,0,0,0,0,0,0,0,0,0,0,0,0,0,0,0,0,0,0,0,0,0,0,0,0,0,0,0,0,0,0,0,0,0,0,0,0,0,0,0,0,0,0,0,0,0,0,0,0,0,0,0,0,0,0,0,0,0,0,0,0,0,0,0,0,27.2,V2,,,,,,,,,,,,,,,
4,0,880,0,0,0,40,0,0,0,0,0,0,0,0,0,80,0,0,0,0,0,0,0,0,0,0,0,0,0,0,0,0,0,0,0,0,0,0,0,0,0,0,0,0,0,0,0,0,0,0,0,0,0,0,0,0,0,0,0,0,0,0,0,0,0,0,0,0,0,0,0,0,0,0,0,0,0,0,0,0,0,0,0,0,0,0,0,0,27.8,V2,,,,,,,,,,,,,,,
4,0,890,0,0,0,30,0,0,0,0,0,0,0,0,0,80,0,0,0,0,0,0,0,0,0,0,0,0,0,0,0,0,0,0,0,0,0,0,0,0,0,0,0,0,0,0,0,0,0,0,0,0,0,0,0,0,0,0,0,0,0,0,0,0,0,0,0,0,0,0,0,0,0,0,0,0,0,0,0,0,0,0,0,0,0,0,0,0,27.8,V2,,,,,,,,,,,,,,,
4,0,900,0,0,0,20,0,0,0,0,0,0,0,0,0,80,0,0,0,0,0,0,0,0,0,0,0,0,0,0,0,0,0,0,0,0,0,0,0,0,0,0,0,0,0,0,0,0,0,0,0,0,0,0,0,0,0,0,0,0,0,0,0,0,0,0,0,0,0,0,0,0,0,0,0,0,0,0,0,0,0,0,0,0,0,0,0,0,27.5,V2,,,,,,,,,,,,,,,
4,0,910,0,0,0,10,0,0,0,0,0,0,0,0,0,80,0,0,0,0,0,0,0,0,0,0,0,0,0,0,0,0,0,0,0,0,0,0,0,0,0,0,0,0,0,0,0,0,0,0,0,0,0,0,0,0,0,0,0,0,0,0,0,0,0,0,0,0,0,0,0,0,0,0,0,0,0,0,0,0,0,0,0,0,0,0,0,0,27.2,NR,,,,,,,,,,,,,,,
5,0,1000,0,0,0,0,0,0,0,0,0,0,0,0,0,0,0,0,0,0,0,0,0,0,0,0,0,0,0,0,0,0,0,0,0,0,0,0,0,0,0,0,0,0,0,0,0,0,0,0,0,0,0,0,0,0,0,0,0,0,0,0,0,0,0,0,0,0,0,0,0,0,0,0,0,0,0,0,0,0,0,0,0,0,0,0,0,0,17.8,NR,NR,,,,,,,,,,,,,,
5,0,800,0,0,0,0,0,0,0,0,0,0,0,0,0,0,0,0,0,0,0,0,200,0,0,0,0,0,0,0,0,0,0,0,0,0,0,0,0,0,0,0,0,0,0,0,0,0,0,0,0,0,0,0,0,0,0,0,0,0,0,0,0,0,0,0,0,0,0,0,0,0,0,0,0,0,0,0,0,0,0,0,0,0,0,0,0,0,26,NR,NR,,,,,,,,,,,,,,
5,0,750,0,0,0,0,0,0,0,0,0,0,0,0,0,0,0,0,0,0,0,0,250,0,0,0,0,0,0,0,0,0,0,0,0,0,0,0,0,0,0,0,0,0,0,0,0,0,0,0,0,0,0,0,0,0,0,0,0,0,0,0,0,0,0,0,0,0,0,0,0,0,0,0,0,0,0,0,0,0,0,0,0,0,0,0,0,0,27.8,NR,NR,,,,,,,,,,,,,,
5,0,700,0,0,0,0,0,0,0,0,0,0,0,0,0,0,0,0,0,0,0,0,300,0,0,0,0,0,0,0,0,0,0,0,0,0,0,0,0,0,0,0,0,0,0,0,0,0,0,0,0,0,0,0,0,0,0,0,0,0,0,0,0,0,0,0,0,0,0,0,0,0,0,0,0,0,0,0,0,0,0,0,0,0,0,0,0,0,29.8,V2,V0,,,,,,,,,,,,,,
5,0,650,0,0,0,0,0,0,0,0,0,0,0,0,0,0,0,0,0,0,0,0,350,0,0,0,0,0,0,0,0,0,0,0,0,0,0,0,0,0,0,0,0,0,0,0,0,0,0,0,0,0,0,0,0,0,0,0,0,0,0,0,0,0,0,0,0,0,0,0,0,0,0,0,0,0,0,0,0,0,0,0,0,0,0,0,0,0,32.3,V2,V1,,,,,,,,,,,,,,
5,0,600,0,0,0,0,0,0,0,0,0,0,0,0,0,0,0,0,0,0,0,0,400,0,0,0,0,0,0,0,0,0,0,0,0,0,0,0,0,0,0,0,0,0,0,0,0,0,0,0,0,0,0,0,0,0,0,0,0,0,0,0,0,0,0,0,0,0,0,0,0,0,0,0,0,0,0,0,0,0,0,0,0,0,0,0,0,0,34.1,V2,V0,,,,,,,,,,,,,,
5,0,850,0,0,0,0,0,0,0,0,0,0,0,0,0,0,0,0,0,0,0,0,0,150,0,0,0,0,0,0,0,0,0,0,0,0,0,0,0,0,0,0,0,0,0,0,0,0,0,0,0,0,0,0,0,0,0,0,0,0,0,0,0,0,0,0,0,0,0,0,0,0,0,0,0,0,0,0,0,0,0,0,0,0,0,0,0,0,19.3,NR,NR,,,,,,,,,,,,,,
5,0,800,0,0,0,0,0,0,0,0,0,0,0,0,0,0,0,0,0,0,0,0,0,200,0,0,0,0,0,0,0,0,0,0,0,0,0,0,0,0,0,0,0,0,0,0,0,0,0,0,0,0,0,0,0,0,0,0,0,0,0,0,0,0,0,0,0,0,0,0,0,0,0,0,0,0,0,0,0,0,0,0,0,0,0,0,0,0,19.7,NR,NR,,,,,,,,,,,,,,
5,0,750,0,0,0,0,0,0,0,0,0,0,0,0,0,0,0,0,0,0,0,0,0,250,0,0,0,0,0,0,0,0,0,0,0,0,0,0,0,0,0,0,0,0,0,0,0,0,0,0,0,0,0,0,0,0,0,0,0,0,0,0,0,0,0,0,0,0,0,0,0,0,0,0,0,0,0,0,0,0,0,0,0,0,0,0,0,0,20.2,NR,NR,,,,,,,,,,,,,,
5,0,850,0,0,0,0,0,0,0,0,0,0,0,0,0,0,0,0,0,0,0,0,0,0,150,0,0,0,0,0,0,0,0,0,0,0,0,0,0,0,0,0,0,0,0,0,0,0,0,0,0,0,0,0,0,0,0,0,0,0,0,0,0,0,0,0,0,0,0,0,0,0,0,0,0,0,0,0,0,0,0,0,0,0,0,0,0,0,26.2,NR,NR,,,,,,,,,,,,,,
5,0,800,0,0,0,0,0,0,0,0,0,0,0,0,0,0,0,0,0,0,0,0,0,0,200,0,0,0,0,0,0,0,0,0,0,0,0,0,0,0,0,0,0,0,0,0,0,0,0,0,0,0,0,0,0,0,0,0,0,0,0,0,0,0,0,0,0,0,0,0,0,0,0,0,0,0,0,0,0,0,0,0,0,0,0,0,0,0,30.7,NR,V0,,,,,,,,,,,,,,
5,0,750,0,0,0,0,0,0,0,0,0,0,0,0,0,0,0,0,0,0,0,0,0,0,250,0,0,0,0,0,0,0,0,0,0,0,0,0,0,0,0,0,0,0,0,0,0,0,0,0,0,0,0,0,0,0,0,0,0,0,0,0,0,0,0,0,0,0,0,0,0,0,0,0,0,0,0,0,0,0,0,0,0,0,0,0,0,0,33,V2,V0,,,,,,,,,,,,,,
5,0,850,0,0,0,0,0,0,0,0,0,0,0,0,0,0,0,0,0,0,0,0,0,0,0,150,0,0,0,0,0,0,0,0,0,0,0,0,0,0,0,0,0,0,0,0,0,0,0,0,0,0,0,0,0,0,0,0,0,0,0,0,0,0,0,0,0,0,0,0,0,0,0,0,0,0,0,0,0,0,0,0,0,0,0,0,0,0,21.4,NR,NR,,,,,,,,,,,,,,
5,0,800,0,0,0,0,0,0,0,0,0,0,0,0,0,0,0,0,0,0,0,0,0,0,0,200,0,0,0,0,0,0,0,0,0,0,0,0,0,0,0,0,0,0,0,0,0,0,0,0,0,0,0,0,0,0,0,0,0,0,0,0,0,0,0,0,0,0,0,0,0,0,0,0,0,0,0,0,0,0,0,0,0,0,0,0,0,0,23.6,V2,V2,,,,,,,,,,,,,,
5,0,750,0,0,0,0,0,0,0,0,0,0,0,0,0,0,0,0,0,0,0,0,0,0,0,250,0,0,0,0,0,0,0,0,0,0,0,0,0,0,0,0,0,0,0,0,0,0,0,0,0,0,0,0,0,0,0,0,0,0,0,0,0,0,0,0,0,0,0,0,0,0,0,0,0,0,0,0,0,0,0,0,0,0,0,0,0,0,26.4,V2,V2,,,,,,,,,,,,,,
5,0,850,0,0,0,0,0,0,0,0,0,0,0,0,0,0,0,0,0,0,0,0,0,0,0,0,150,0,0,0,0,0,0,0,0,0,0,0,0,0,0,0,0,0,0,0,0,0,0,0,0,0,0,0,0,0,0,0,0,0,0,0,0,0,0,0,0,0,0,0,0,0,0,0,0,0,0,0,0,0,0,0,0,0,0,0,0,0,24.6,NR,NR,,,,,,,,,,,,,,
5,0,800,0,0,0,0,0,0,0,0,0,0,0,0,0,0,0,0,0,0,0,0,0,0,0,0,200,0,0,0,0,0,0,0,0,0,0,0,0,0,0,0,0,0,0,0,0,0,0,0,0,0,0,0,0,0,0,0,0,0,0,0,0,0,0,0,0,0,0,0,0,0,0,0,0,0,0,0,0,0,0,0,0,0,0,0,0,0,27.6,V2,V2,,,,,,,,,,,,,,
5,0,750,0,0,0,0,0,0,0,0,0,0,0,0,0,0,0,0,0,0,0,0,0,0,0,0,250,0,0,0,0,0,0,0,0,0,0,0,0,0,0,0,0,0,0,0,0,0,0,0,0,0,0,0,0,0,0,0,0,0,0,0,0,0,0,0,0,0,0,0,0,0,0,0,0,0,0,0,0,0,0,0,0,0,0,0,0,0,32.2,V2,V0,,,,,,,,,,,,,,
5,0,850,0,0,0,0,0,0,0,0,0,0,0,0,0,0,0,0,0,0,0,0,0,0,0,0,0,150,0,0,0,0,0,0,0,0,0,0,0,0,0,0,0,0,0,0,0,0,0,0,0,0,0,0,0,0,0,0,0,0,0,0,0,0,0,0,0,0,0,0,0,0,0,0,0,0,0,0,0,0,0,0,0,0,0,0,0,0,29.9,NR,NR,,,,,,,,,,,,,,
5,0,800,0,0,0,0,0,0,0,0,0,0,0,0,0,0,0,0,0,0,0,0,0,0,0,0,0,200,0,0,0,0,0,0,0,0,0,0,0,0,0,0,0,0,0,0,0,0,0,0,0,0,0,0,0,0,0,0,0,0,0,0,0,0,0,0,0,0,0,0,0,0,0,0,0,0,0,0,0,0,0,0,0,0,0,0,0,0,34.8,V2,V0,,,,,,,,,,,,,,
5,0,750,0,0,0,0,0,0,0,0,0,0,0,0,0,0,0,0,0,0,0,0,0,0,0,0,0,250,0,0,0,0,0,0,0,0,0,0,0,0,0,0,0,0,0,0,0,0,0,0,0,0,0,0,0,0,0,0,0,0,0,0,0,0,0,0,0,0,0,0,0,0,0,0,0,0,0,0,0,0,0,0,0,0,0,0,0,0,38.8,V2,V0,,,,,,,,,,,,,,
5,0,850,0,0,0,0,0,0,0,0,0,0,0,0,0,0,0,0,0,0,0,0,0,0,0,0,0,0,150,0,0,0,0,0,0,0,0,0,0,0,0,0,0,0,0,0,0,0,0,0,0,0,0,0,0,0,0,0,0,0,0,0,0,0,0,0,0,0,0,0,0,0,0,0,0,0,0,0,0,0,0,0,0,0,0,0,0,0,19.4,NR,NR,,,,,,,,,,,,,,
5,0,800,0,0,0,0,0,0,0,0,0,0,0,0,0,0,0,0,0,0,0,0,0,0,0,0,0,0,200,0,0,0,0,0,0,0,0,0,0,0,0,0,0,0,0,0,0,0,0,0,0,0,0,0,0,0,0,0,0,0,0,0,0,0,0,0,0,0,0,0,0,0,0,0,0,0,0,0,0,0,0,0,0,0,0,0,0,0,19.6,NR,NR,,,,,,,,,,,,,,
5,0,750,0,0,0,0,0,0,0,0,0,0,0,0,0,0,0,0,0,0,0,0,0,0,0,0,0,0,250,0,0,0,0,0,0,0,0,0,0,0,0,0,0,0,0,0,0,0,0,0,0,0,0,0,0,0,0,0,0,0,0,0,0,0,0,0,0,0,0,0,0,0,0,0,0,0,0,0,0,0,0,0,0,0,0,0,0,0,19.9,NR,NR,,,,,,,,,,,,,,
6,0,1000,0,0,0,0,0,0,0,0,0,0,0,0,0,0,0,0,0,0,0,0,0,0,0,0,0,0,0,0,0,0,0,0,0,0,0,0,0,0,0,0,0,0,0,0,0,0,0,0,0,0,0,0,0,0,0,0,0,0,0,0,0,0,0,0,0,0,0,0,0,0,0,0,0,0,0,0,0,0,0,0,0,0,0,0,0,0,18.7,NR,NR,25.4,,,,,,,,,,,,3.7,
6,0,760,0,0,0,0,0,0,0,0,0,0,0,0,0,0,0,0,0,0,0,0,0,0,240,0,0,0,0,0,0,0,0,0,0,0,0,0,0,0,0,0,0,0,0,0,0,0,0,0,0,0,0,0,0,0,0,0,0,0,0,0,0,0,0,0,0,0,0,0,0,0,0,0,0,0,0,0,0,0,0,0,0,0,0,0,0,0,33.1,V0,V0,23.1,,,,,,,,,,,,2.7,
7,0,1000,0,0,0,0,0,0,0,0,0,0,0,0,0,0,0,0,0,0,0,0,0,0,0,0,0,0,0,0,0,0,0,0,0,0,0,0,0,0,0,0,0,0,0,0,0,0,0,0,0,0,0,0,0,0,0,0,0,0,0,0,0,0,0,0,0,0,0,0,0,0,0,0,0,0,0,0,0,0,0,0,0,0,0,0,0,0,18.7,NR,NR,33.3,,,,,,,,,,,,4,
7,0,800,0,0,0,0,0,0,0,0,0,0,0,0,0,0,0,0,0,0,0,0,0,0,200,0,0,0,0,0,0,0,0,0,0,0,0,0,0,0,0,0,0,0,0,0,0,0,0,0,0,0,0,0,0,0,0,0,0,0,0,0,0,0,0,0,0,0,0,0,0,0,0,0,0,0,0,0,0,0,0,0,0,0,0,0,0,0,32.5,V0,V0,29.7,,,,,,,,,,,,3.2,
8,0,1000,0,0,0,0,0,0,0,0,0,0,0,0,0,0,0,0,0,0,0,0,0,0,0,0,0,0,0,0,0,0,0,0,0,0,0,0,0,0,0,0,0,0,0,0,0,0,0,0,0,0,0,0,0,0,0,0,0,0,0,0,0,0,0,0,0,0,0,0,0,0,0,0,0,0,0,0,0,0,0,0,0,0,0,0,0,0,17.9,NR,NR,,,,,,,,,,,,,,
8,0,700,0,0,0,0,0,0,0,0,0,0,0,0,0,0,0,0,0,0,0,0,300,0,0,0,0,0,0,0,0,0,0,0,0,0,0,0,0,0,0,0,0,0,0,0,0,0,0,0,0,0,0,0,0,0,0,0,0,0,0,0,0,0,0,0,0,0,0,0,0,0,0,0,0,0,0,0,0,0,0,0,0,0,0,0,0,0,29.8,V2,V2,,,,,,,,,,,,,,
8,0,800,0,0,0,0,0,0,0,0,0,0,0,0,0,0,0,0,0,0,0,0,0,0,0,0,0,0,0,200,0,0,0,0,0,0,0,0,0,0,0,0,0,0,0,0,0,0,0,0,0,0,0,0,0,0,0,0,0,0,0,0,0,0,0,0,0,0,0,0,0,0,0,0,0,0,0,0,0,0,0,0,0,0,0,0,0,0,30.7,NR,NR,,,,,,,,,,,,,,
8,0,800,0,0,0,0,0,0,0,0,0,0,0,0,0,0,0,0,0,0,0,0,0,0,0,200,0,0,0,0,0,0,0,0,0,0,0,0,0,0,0,0,0,0,0,0,0,0,0,0,0,0,0,0,0,0,0,0,0,0,0,0,0,0,0,0,0,0,0,0,0,0,0,0,0,0,0,0,0,0,0,0,0,0,0,0,0,0,23.6,V2,V2,,,,,,,,,,,,,,
9,0,1000,0,0,0,0,0,0,0,0,0,0,0,0,0,0,0,0,0,0,0,0,0,0,0,0,0,0,0,0,0,0,0,0,0,0,0,0,0,0,0,0,0,0,0,0,0,0,0,0,0,0,0,0,0,0,0,0,0,0,0,0,0,0,0,0,0,0,0,0,0,0,0,0,0,0,0,0,0,0,0,0,0,0,0,0,0,0,18,NR,NR,,,,,,,,,139,,,,,
9,0,670,0,0,0,80,0,0,0,0,0,250,0,0,0,0,0,0,0,0,0,0,0,0,0,0,0,0,0,0,0,0,0,0,0,0,0,0,0,0,0,0,0,0,0,0,0,0,0,0,0,0,0,0,0,0,0,0,0,0,0,0,0,0,0,0,0,0,0,0,0,0,0,0,0,0,0,0,0,0,0,0,0,0,0,0,0,0,25,V0,V0,,,,,,,,,703,,,,,
9,0,600,0,0,0,130,0,0,0,0,0,0,0,270,0,0,0,0,0,0,0,0,0,0,0,0,0,0,0,0,0,0,0,0,0,0,0,0,0,0,0,0,0,0,0,0,0,0,0,0,0,0,0,0,0,0,0,0,0,0,0,0,0,0,0,0,0,0,0,0,0,0,0,0,0,0,0,0,0,0,0,0,0,0,0,0,0,0,25.9,V0,V0,,,,,,,,,413,,,,,
9,0,940,0,0,0,15,0,0,0,0,0,0,0,45,0,0,0,0,0,0,0,0,0,0,0,0,0,0,0,0,0,0,0,0,0,0,0,0,0,0,0,0,0,0,0,0,0,0,0,0,0,0,0,0,0,0,0,0,0,0,0,0,0,0,0,0,0,0,0,0,0,0,0,0,0,0,0,0,0,0,0,0,0,0,0,0,0,0,19.5,V2,V2,,,,,,,,,,,,,,
9,0,400,0,0,0,0,0,0,0,0,0,0,0,0,0,0,0,0,0,0,0,0,0,0,0,0,0,0,0,0,600,0,0,0,0,0,0,0,0,0,0,0,0,0,0,0,0,0,0,0,0,0,0,0,0,0,0,0,0,0,0,0,0,0,0,0,0,0,0,0,0,0,0,0,0,0,0,0,0,0,0,0,0,0,0,0,0,0,27.8,V0,V2,,,,,,,,,,,,,,
9,0,810,0,0,0,0,0,0,0,0,0,0,0,0,0,0,0,0,0,0,0,0,0,0,0,0,0,0,0,0,0,190,0,0,0,0,0,0,0,0,0,0,0,0,0,0,0,0,0,0,0,0,0,0,0,0,0,0,0,0,0,0,0,0,0,0,0,0,0,0,0,0,0,0,0,0,0,0,0,0,0,0,0,0,0,0,0,0,31.6,V0,,,,,,,,,,230,,,,,
9,0,760,0,0,0,0,0,0,0,0,0,0,0,0,0,0,0,0,0,0,0,0,0,0,0,0,0,0,0,0,0,240,0,0,0,0,0,0,0,0,0,0,0,0,0,0,0,0,0,0,0,0,0,0,0,0,0,0,0,0,0,0,0,0,0,0,0,0,0,0,0,0,0,0,0,0,0,0,0,0,0,0,0,0,0,0,0,0,37.5,V0,V0,,,,,,,,,261,,,,,
9,0,700,0,0,0,0,0,0,0,0,0,0,0,0,0,0,0,0,0,0,0,0,0,0,0,0,0,0,0,0,0,300,0,0,0,0,0,0,0,0,0,0,0,0,0,0,0,0,0,0,0,0,0,0,0,0,0,0,0,0,0,0,0,0,0,0,0,0,0,0,0,0,0,0,0,0,0,0,0,0,0,0,0,0,0,0,0,0,42.7,V0,V0,,,,,,,,,,,,,,
10,0,1000,0,0,0,0,0,0,0,0,0,0,0,0,0,0,0,0,0,0,0,0,0,0,0,0,0,0,0,0,0,0,0,0,0,0,0,0,0,0,0,0,0,0,0,0,0,0,0,0,0,0,0,0,0,0,0,0,0,0,0,0,0,0,0,0,0,0,0,0,0,0,0,0,0,0,0,0,0,0,0,0,0,0,0,0,0,0,19,NR,NR,,,,,,,,,,,,,,
10,0,910,0,0,0,0,0,0,0,0,0,0,0,0,0,0,0,0,0,0,0,0,0,0,0,0,0,0,0,0,0,0,0,0,0,0,0,60,30,0,0,0,0,0,0,0,0,0,0,0,0,0,0,0,0,0,0,0,0,0,0,0,0,0,0,0,0,0,0,0,0,0,0,0,0,0,0,0,0,0,0,0,0,0,0,0,0,0,26,V0,,,,,,,,,,,,,,,
10,0,700,0,0,0,0,0,0,0,0,0,0,0,0,0,0,0,0,0,0,0,0,0,75,0,0,0,0,0,0,0,0,0,0,0,0,0,225,0,0,0,0,0,0,0,0,0,0,0,0,0,0,0,0,0,0,0,0,0,0,0,0,0,0,0,0,0,0,0,0,0,0,0,0,0,0,0,0,0,0,0,0,0,0,0,0,0,0,27.2,V0,,,,,,,,,,,,,,,
12,0,1000,0,0,0,0,0,0,0,0,0,0,0,0,0,0,0,0,0,0,0,0,0,0,0,0,0,0,0,0,0,0,0,0,0,0,0,0,0,0,0,0,0,0,0,0,0,0,0,0,0,0,0,0,0,0,0,0,0,0,0,0,0,0,0,0,0,0,0,0,0,0,0,0,0,0,0,0,0,0,0,0,0,0,0,0,0,0,18.4,NR,NR,27,,,,,,,,,,,,,
12,0,920,0,0,0,0,0,0,0,0,0,0,0,0,0,0,0,0,0,0,0,0,0,0,0,0,0,0,0,0,0,0,0,0,40,0,0,0,0,0,0,0,0,0,0,0,0,0,0,0,0,0,0,0,0,0,0,0,0,0,0,0,0,0,0,0,0,0,0,0,0,0,0,0,0,0,0,0,0,0,0,0,0,0,0,0,0,0,18.5,NR,NR,26.4,,,,,,,,,,,,,
12,0,880,0,0,0,0,0,0,0,0,0,0,0,0,0,0,0,0,0,0,0,0,0,0,0,0,0,0,0,0,0,0,0,0,80,0,0,0,0,0,0,0,0,0,0,0,0,0,0,0,0,0,0,0,0,0,0,0,0,0,0,0,0,0,0,0,0,0,0,0,0,0,0,0,0,0,0,0,0,0,0,0,0,0,0,0,0,0,18.8,NR,NR,25.8,,,,,,,,,,,,,
12,0,840,0,0,0,0,0,0,0,0,0,0,0,0,0,0,0,0,0,0,0,0,0,0,0,0,0,0,0,0,0,0,0,0,120,0,0,0,0,0,0,0,0,0,0,0,0,0,0,0,0,0,0,0,0,0,0,0,0,0,0,0,0,0,0,0,0,0,0,0,0,0,0,0,0,0,0,0,0,0,0,0,0,0,0,0,0,0,19.1,V2,NR,25.3,,,,,,,,,,,,,
12,0,800,0,0,0,0,0,0,0,0,0,0,0,0,0,0,0,0,0,0,0,0,0,0,0,0,0,0,0,0,0,0,0,0,160,0,0,0,0,0,0,0,0,0,0,0,0,0,0,0,0,0,0,0,0,0,0,0,0,0,0,0,0,0,0,0,0,0,0,0,0,0,0,0,0,0,0,0,0,0,0,0,0,0,0,0,0,0,19.3,V2,NR,24.6,,,,,,,,,,,,,
13,0,1000,0,0,0,0,0,0,0,0,0,0,0,0,0,0,0,0,0,0,0,0,0,0,0,0,0,0,0,0,0,0,0,0,200,0,0,0,0,0,0,0,0,0,0,0,0,0,0,0,0,0,0,0,0,0,0,0,0,0,0,0,0,0,0,0,0,0,0,0,0,0,0,0,0,0,0,0,0,0,0,0,0,0,0,0,0,0,19.5,V2,NR,24.7,,,,,,,,,,,,,
13,0,474,0,0,0,0,0,0,0,0,0,135,0,0,0,0,0,0,0,0,0,0,0,0,0,0,0,0,0,0,0,0,0,0,0,105,47,0,0,0,0,0,0,0,0,0,0,0,0,0,0,0,0,0,0,0,0,0,0,0,0,0,0,0,0,0,0,0,0,0,0,0,0,0,0,0,0,0,0,0,0,0,0,0,0,0,0,0,30,V0,,18.8,,,,,,,,,,,,10~25,
13,0,742,0,0,0,0,0,0,0,0,0,69,50,0,0,0,0,0,0,0,0,0,0,0,0,0,0,0,0,0,0,0,0,0,0,95,44,0,0,0,0,0,0,0,0,0,0,0,0,0,0,0,0,0,0,0,0,0,0,0,0,0,0,0,0,0,0,0,0,0,0,0,0,0,0,0,0,0,0,0,0,0,0,0,0,0,0,0,27,V1,,25.4,,,,,,,,,,,,10,
13,0,785,0,0,0,0,0,0,0,0,0,0,72,0,0,0,0,0,0,0,0,0,0,0,0,0,0,0,0,0,0,0,0,0,0,107,36,0,0,0,0,0,0,0,0,0,0,0,0,0,0,0,0,0,0,0,0,0,0,0,0,0,0,0,0,0,0,0,0,0,0,0,0,0,0,0,0,0,0,0,0,0,0,0,0,0,0,0,23,V1,,16.5,,,,,,,,,,,,6,
14,0,1000,0,0,0,0,0,0,0,0,0,0,0,0,0,0,0,0,0,0,0,0,0,0,0,0,0,0,0,0,0,0,0,0,0,0,0,0,0,0,0,0,0,0,0,0,0,0,0,0,0,0,0,0,0,0,0,0,0,0,0,0,0,0,0,0,0,0,0,0,0,0,0,0,0,0,0,0,0,0,0,0,0,0,0,0,0,0,17,,,,,,,,,,,,,,,,
14,0,1000,0,0,0,0,0,0,0,0,0,0,0,0,0,0,0,0,0,0,0,0,0,0,0,0,0,0,0,0,0,0,0,0,0,0,0,0,0,300,0,0,0,0,0,0,0,0,0,0,0,0,0,0,0,0,0,0,0,0,0,0,0,0,0,0,0,0,0,0,0,0,0,0,0,0,0,0,0,0,0,0,0,0,0,0,0,0,24.5,,,,,,,,,,,,,,,,
14,0,1000,0,0,0,0,0,0,0,0,0,0,0,0,0,0,0,0,0,0,0,0,0,0,0,0,0,0,0,0,0,0,0,0,0,0,0,0,0,0,300,0,0,0,0,0,0,0,0,0,0,0,0,0,0,0,0,0,0,0,0,0,0,0,0,0,0,0,0,0,0,0,0,0,0,0,0,0,0,0,0,0,0,0,0,0,0,0,21,,,,,,,,,,,,,,,,
14,0,1000,0,0,0,0,0,0,0,0,0,0,0,0,0,0,0,0,0,0,0,0,0,0,0,0,0,0,0,0,0,0,0,0,0,0,0,300,0,0,0,0,0,0,0,0,0,0,0,0,0,0,0,0,0,0,0,0,0,0,0,0,0,0,0,0,0,0,0,0,0,0,0,0,0,0,0,0,0,0,0,0,0,0,0,0,0,0,25.5,,,,,,,,,,,,,,,,
14,0,1000,0,0,0,0,0,0,0,0,0,0,0,0,0,0,0,0,0,0,0,0,0,0,0,0,0,0,0,0,0,0,0,0,0,0,0,0,0,75,225,0,0,0,0,0,0,0,0,0,0,0,0,0,0,0,0,0,0,0,0,0,0,0,0,0,0,0,0,0,0,0,0,0,0,0,0,0,0,0,0,0,0,0,0,0,0,0,26.2,,,,,,,,,,,,,,,,
14,0,1000,0,0,0,0,0,0,0,0,0,0,0,0,0,0,0,0,0,0,0,0,0,0,0,0,0,0,0,0,0,0,0,0,0,0,0,0,0,100,200,0,0,0,0,0,0,0,0,0,0,0,0,0,0,0,0,0,0,0,0,0,0,0,0,0,0,0,0,0,0,0,0,0,0,0,0,0,0,0,0,0,0,0,0,0,0,0,26.9,,,,,,,,,,,,,,,,
14,0,1000,0,0,0,0,0,0,0,0,0,0,0,0,0,0,0,0,0,0,0,0,0,0,0,0,0,0,0,0,0,0,0,0,0,0,0,0,0,150,150,0,0,0,0,0,0,0,0,0,0,0,0,0,0,0,0,0,0,0,0,0,0,0,0,0,0,0,0,0,0,0,0,0,0,0,0,0,0,0,0,0,0,0,0,0,0,0,27.6,,,,,,,,,,,,,,,,
14,0,1000,0,0,0,0,0,0,0,0,0,0,0,0,0,0,0,0,0,0,0,0,0,0,0,0,0,0,0,0,0,0,0,0,0,0,0,0,0,200,100,0,0,0,0,0,0,0,0,0,0,0,0,0,0,0,0,0,0,0,0,0,0,0,0,0,0,0,0,0,0,0,0,0,0,0,0,0,0,0,0,0,0,0,0,0,0,0,28.2,,,,,,,,,,,,,,,,
14,0,1000,0,0,0,0,0,0,0,0,0,0,0,0,0,0,0,0,0,0,0,0,0,0,0,0,0,0,0,0,0,0,0,0,0,0,0,0,0,225,75,0,0,0,0,0,0,0,0,0,0,0,0,0,0,0,0,0,0,0,0,0,0,0,0,0,0,0,0,0,0,0,0,0,0,0,0,0,0,0,0,0,0,0,0,0,0,0,28.7,,,,,,,,,,,,,,,,
14,0,1000,0,0,0,0,0,0,0,0,0,0,0,0,0,0,0,0,0,0,0,0,0,0,0,0,0,0,0,0,0,0,0,0,0,0,0,0,0,240,60,0,0,0,0,0,0,0,0,0,0,0,0,0,0,0,0,0,0,0,0,0,0,0,0,0,0,0,0,0,0,0,0,0,0,0,0,0,0,0,0,0,0,0,0,0,0,0,27.8,,,,,,,,,,,,,,,,
14,0,1000,0,0,0,0,0,0,0,0,0,0,0,0,0,0,0,0,0,0,0,0,0,0,0,0,0,0,0,0,0,0,0,0,0,0,0,25,0,206,69,0,0,0,0,0,0,0,0,0,0,0,0,0,0,0,0,0,0,0,0,0,0,0,0,0,0,0,0,0,0,0,0,0,0,0,0,0,0,0,0,0,0,0,0,0,0,0,29.3,,,,,,,,,,,,,,,,
14,0,1000,0,0,0,0,0,0,0,0,0,0,0,0,0,0,0,0,0,0,0,0,0,0,0,0,0,0,0,0,0,0,0,0,0,0,0,50,0,187,63,0,0,0,0,0,0,0,0,0,0,0,0,0,0,0,0,0,0,0,0,0,0,0,0,0,0,0,0,0,0,0,0,0,0,0,0,0,0,0,0,0,0,0,0,0,0,0,30.1,,,,,,,,,,,,,,,,
14,0,1000,0,0,0,0,0,0,0,0,0,0,0,0,0,0,0,0,0,0,0,0,0,0,0,0,0,0,0,0,0,0,0,0,0,0,0,75,0,169,56,0,0,0,0,0,0,0,0,0,0,0,0,0,0,0,0,0,0,0,0,0,0,0,0,0,0,0,0,0,0,0,0,0,0,0,0,0,0,0,0,0,0,0,0,0,0,0,31.7,,,,,,,,,,,,,,,,
14,0,1000,0,0,0,0,0,0,0,0,0,0,0,0,0,0,0,0,0,0,0,0,0,0,0,0,0,0,0,0,0,0,0,0,0,0,0,100,0,150,50,0,0,0,0,0,0,0,0,0,0,0,0,0,0,0,0,0,0,0,0,0,0,0,0,0,0,0,0,0,0,0,0,0,0,0,0,0,0,0,0,0,0,0,0,0,0,0,33.2,,,,,,,,,,,,,,,,
14,0,1000,0,0,0,0,0,0,0,0,0,0,0,0,0,0,0,0,0,0,0,0,0,0,0,0,0,0,0,0,0,0,0,0,0,0,0,125,0,131,44,0,0,0,0,0,0,0,0,0,0,0,0,0,0,0,0,0,0,0,0,0,0,0,0,0,0,0,0,0,0,0,0,0,0,0,0,0,0,0,0,0,0,0,0,0,0,0,32.5,,,,,,,,,,,,,,,,
14,0,1000,0,0,0,0,0,0,0,0,0,0,0,0,0,0,0,0,0,0,0,0,0,0,0,0,0,0,0,0,0,0,0,0,0,0,0,150,0,112,38,0,0,0,0,0,0,0,0,0,0,0,0,0,0,0,0,0,0,0,0,0,0,0,0,0,0,0,0,0,0,0,0,0,0,0,0,0,0,0,0,0,0,0,0,0,0,0,32.1,,,,,,,,,,,,,,,,
15,0,1000,0,0,0,0,0,0,0,0,0,0,0,0,0,0,0,0,0,0,0,0,0,0,0,0,0,0,0,0,0,0,0,0,0,0,0,0,0,0,0,0,0,0,0,0,0,0,0,0,0,0,0,0,0,0,0,0,0,0,0,0,0,0,0,0,0,0,0,0,0,0,0,0,0,0,0,0,0,0,0,0,0,0,0,0,0,0,18.2,,,,,,,,,,,,,,,,
15,0,400,0,0,0,0,600,0,0,0,0,0,0,0,0,0,0,0,0,0,0,0,0,0,0,0,0,0,0,0,0,0,0,0,0,0,0,0,0,0,0,0,0,0,0,0,0,0,0,0,0,0,0,0,0,0,0,0,0,0,0,0,0,0,0,0,0,0,0,0,0,0,0,0,0,0,0,0,0,0,0,0,0,0,0,0,0,0,26.7,,,,,,,,,,,,,,,,
15,0,350,0,0,0,0,650,0,0,0,0,0,0,0,0,0,0,0,0,0,0,0,0,0,0,0,0,0,0,0,0,0,0,0,0,0,0,0,0,0,0,0,0,0,0,0,0,0,0,0,0,0,0,0,0,0,0,0,0,0,0,0,0,0,0,0,0,0,0,0,0,0,0,0,0,0,0,0,0,0,0,0,0,0,0,0,0,0,27.5,,,,,,,,,,,,,,,,
15,0,400,0,0,0,0,500,0,0,0,0,0,0,0,0,0,0,0,0,0,0,0,0,0,0,0,0,0,0,0,0,0,0,0,0,0,0,0,0,0,0,100,0,0,0,0,0,0,0,0,0,0,0,0,0,0,0,0,0,0,0,0,0,0,0,0,0,0,0,0,0,0,0,0,0,0,0,0,0,0,0,0,0,0,0,0,0,0,25.4,,,,,,,,,,,,,,,,
15,0,400,0,0,0,0,500,0,0,0,0,0,0,0,0,0,0,0,0,0,0,0,0,0,0,0,0,0,0,0,0,0,0,0,0,0,0,0,0,0,0,0,100,0,0,0,0,0,0,0,0,0,0,0,0,0,0,0,0,0,0,0,0,0,0,0,0,0,0,0,0,0,0,0,0,0,0,0,0,0,0,0,0,0,0,0,0,0,25.4,,,,,,,,,,,,,,,,
15,0,400,0,0,0,0,500,0,0,0,0,0,0,0,0,0,0,0,0,0,0,0,0,0,0,0,0,0,0,0,0,0,0,0,0,0,0,0,0,0,0,0,0,100,0,0,0,0,0,0,0,0,0,0,0,0,0,0,0,0,0,0,0,0,0,0,0,0,0,0,0,0,0,0,0,0,0,0,0,0,0,0,0,0,0,0,0,0,25.3,,,,,,,,,,,,,,,,
15,0,400,0,0,0,0,400,0,0,0,0,0,0,0,0,0,0,0,0,0,0,0,0,0,0,0,0,0,0,0,0,0,0,0,0,0,0,0,0,0,0,200,0,0,0,0,0,0,0,0,0,0,0,0,0,0,0,0,0,0,0,0,0,0,0,0,0,0,0,0,0,0,0,0,0,0,0,0,0,0,0,0,0,0,0,0,0,0,25,,,,,,,,,,,,,,,,
15,0,400,0,0,0,0,300,0,0,0,0,0,0,0,0,0,0,0,0,0,0,0,0,0,0,0,0,0,0,0,0,0,0,0,0,0,0,0,0,0,0,300,0,0,0,0,0,0,0,0,0,0,0,0,0,0,0,0,0,0,0,0,0,0,0,0,0,0,0,0,0,0,0,0,0,0,0,0,0,0,0,0,0,0,0,0,0,0,26.6,,,,,,,,,,,,,,,,
15,0,400,0,0,0,0,400,0,0,0,0,0,0,0,0,0,0,0,0,0,0,0,0,0,0,0,0,0,0,0,0,0,0,0,0,0,0,0,0,0,0,0,0,200,0,0,0,0,0,0,0,0,0,0,0,0,0,0,0,0,0,0,0,0,0,0,0,0,0,0,0,0,0,0,0,0,0,0,0,0,0,0,0,0,0,0,0,0,25.7,,,,,,,,,,,,,,,,
15,0,400,0,0,0,0,300,0,0,0,0,0,0,0,0,0,0,0,0,0,0,0,0,0,0,0,0,0,0,0,0,0,0,0,0,0,0,0,0,0,0,0,0,300,0,0,0,0,0,0,0,0,0,0,0,0,0,0,0,0,0,0,0,0,0,0,0,0,0,0,0,0,0,0,0,0,0,0,0,0,0,0,0,0,0,0,0,0,24.2,,,,,,,,,,,,,,,,
15,0,400,0,0,0,0,500,0,0,0,0,0,0,0,0,0,0,0,0,0,0,0,0,0,0,0,0,0,0,0,0,0,0,0,0,0,0,0,0,0,0,0,0,0,100,0,0,0,0,0,0,0,0,0,0,0,0,0,0,0,0,0,0,0,0,0,0,0,0,0,0,0,0,0,0,0,0,0,0,0,0,0,0,0,0,0,0,0,24.6,,,,,,,,,,,,,,,,
15,0,400,0,0,0,0,400,0,0,0,0,0,0,0,0,0,0,0,0,0,0,0,0,0,0,0,0,0,0,0,0,0,0,0,0,0,0,0,0,0,0,0,0,0,200,0,0,0,0,0,0,0,0,0,0,0,0,0,0,0,0,0,0,0,0,0,0,0,0,0,0,0,0,0,0,0,0,0,0,0,0,0,0,0,0,0,0,0,25.1,,,,,,,,,,,,,,,,
15,0,400,0,0,0,0,300,0,0,0,0,0,0,0,0,0,0,0,0,0,0,0,0,0,0,0,0,0,0,0,0,0,0,0,0,0,0,0,0,0,0,0,0,0,300,0,0,0,0,0,0,0,0,0,0,0,0,0,0,0,0,0,0,0,0,0,0,0,0,0,0,0,0,0,0,0,0,0,0,0,0,0,0,0,0,0,0,0,24.5,,,,,,,,,,,,,,,,
15,0,400,0,0,0,0,300,0,0,0,0,0,0,0,0,0,0,0,0,0,0,0,0,0,0,0,0,0,0,0,0,0,0,0,0,0,0,0,0,0,0,0,0,0,0,300,0,0,0,0,0,0,0,0,0,0,0,0,0,0,0,0,0,0,0,0,0,0,0,0,0,0,0,0,0,0,0,0,0,0,0,0,0,0,0,0,0,0,22.3,,,,,,,,,,,,,,,,
15,0,400,0,0,0,0,400,0,0,0,0,0,0,0,0,0,0,0,0,0,0,0,0,0,0,0,0,0,0,0,0,0,0,0,0,0,0,0,0,0,0,100,0,0,0,0,100,0,0,0,0,0,0,0,0,0,0,0,0,0,0,0,0,0,0,0,0,0,0,0,0,0,0,0,0,0,0,0,0,0,0,0,0,0,0,0,0,0,24.3,,,,,,,,,,,,,,,,
15,0,400,0,0,0,0,300,0,0,0,0,0,0,0,0,0,0,0,0,0,0,0,0,0,0,0,0,0,0,0,0,0,0,0,0,0,0,0,0,0,0,150,0,0,0,0,150,0,0,0,0,0,0,0,0,0,0,0,0,0,0,0,0,0,0,0,0,0,0,0,0,0,0,0,0,0,0,0,0,0,0,0,0,0,0,0,0,0,24.9,,,,,,,,,,,,,,,,
15,0,400,0,0,0,0,300,0,0,0,0,0,0,0,0,0,0,0,0,0,0,0,0,0,0,0,0,0,0,0,0,0,0,0,0,0,0,0,0,0,0,150,0,0,0,150,0,0,0,0,0,0,0,0,0,0,0,0,0,0,0,0,0,0,0,0,0,0,0,0,0,0,0,0,0,0,0,0,0,0,0,0,0,0,0,0,0,0,24.5,,,,,,,,,,,,,,,,
15,0,400,0,0,0,0,400,0,0,0,0,0,0,0,0,0,0,0,0,0,0,0,0,0,0,0,0,0,0,0,0,0,0,0,0,0,0,0,0,0,0,100,0,0,0,100,0,0,0,0,0,0,0,0,0,0,0,0,0,0,0,0,0,0,0,0,0,0,0,0,0,0,0,0,0,0,0,0,0,0,0,0,0,0,0,0,0,0,25.4,,,,,,,,,,,,,,,,
15,0,400,0,0,0,0,300,0,0,0,0,0,0,0,0,0,0,0,0,0,0,0,0,0,0,0,0,0,0,0,0,0,0,0,0,0,0,0,0,0,0,200,0,0,0,100,0,0,0,0,0,0,0,0,0,0,0,0,0,0,0,0,0,0,0,0,0,0,0,0,0,0,0,0,0,0,0,0,0,0,0,0,0,0,0,0,0,0,24.2,,,,,,,,,,,,,,,,
15,0,400,0,0,0,0,300,0,0,0,0,0,0,0,0,0,0,0,0,0,0,0,0,0,0,0,0,0,0,0,0,0,0,0,0,0,0,0,0,0,0,250,0,0,0,50,0,0,0,0,0,0,0,0,0,0,0,0,0,0,0,0,0,0,0,0,0,0,0,0,0,0,0,0,0,0,0,0,0,0,0,0,0,0,0,0,0,0,25.6,,,,,,,,,,,,,,,,
15,0,400,0,0,0,0,500,0,0,0,0,0,0,0,0,0,0,0,0,0,0,0,0,0,0,0,0,0,0,0,0,0,0,0,0,0,0,0,0,0,0,50,0,0,0,50,0,0,0,0,0,0,0,0,0,0,0,0,0,0,0,0,0,0,0,0,0,0,0,0,0,0,0,0,0,0,0,0,0,0,0,0,0,0,0,0,0,0,25.9,,,,,,,,,,,,,,,,
15,0,400,0,0,0,0,595,0,0,0,0,0,0,0,0,0,0,0,0,0,0,0,0,0,0,0,0,0,0,0,0,0,0,0,0,0,0,0,0,0,0,595,0,0,0,0,0,5,0,0,0,0,0,0,0,0,0,0,0,0,0,0,0,0,0,0,0,0,0,0,0,0,0,0,0,0,0,0,0,0,0,0,0,0,0,0,0,0,25.9,,,,,,,,,,,,,,,,
15,0,400,0,0,0,0,400,0,0,0,0,0,0,0,0,0,0,0,0,0,0,0,0,0,0,0,0,0,0,0,0,0,0,0,0,0,0,0,0,0,0,100,0,0,0,0,0,100,0,0,0,0,0,0,0,0,0,0,0,0,0,0,0,0,0,0,0,0,0,0,0,0,0,0,0,0,0,0,0,0,0,0,0,0,0,0,0,0,24.8,,,,,,,,,,,,,,,,
15,0,400,0,0,0,0,350,0,0,0,0,0,0,0,0,0,0,0,0,0,0,0,0,0,0,0,0,0,0,0,0,0,0,0,0,0,0,0,0,0,0,200,0,0,0,0,0,50,0,0,0,0,0,0,0,0,0,0,0,0,0,0,0,0,0,0,0,0,0,0,0,0,0,0,0,0,0,0,0,0,0,0,0,0,0,0,0,0,26.2,,,,,,,,,,,,,,,,
15,0,400,0,0,0,0,270,0,0,0,0,0,0,0,0,0,0,0,0,0,0,0,0,0,0,0,0,0,0,0,0,0,0,0,0,0,0,0,0,0,0,300,0,0,0,0,0,30,0,0,0,0,0,0,0,0,0,0,0,0,0,0,0,0,0,0,0,0,0,0,0,0,0,0,0,0,0,0,0,0,0,0,0,0,0,0,0,0,26.4,,,,,,,,,,,,,,,,
15,0,400,0,0,0,0,300,0,0,0,0,0,0,0,0,0,0,0,0,0,0,0,0,0,0,0,0,0,0,0,0,0,0,0,0,0,0,0,0,0,0,150,0,0,0,0,0,150,0,0,0,0,0,0,0,0,0,0,0,0,0,0,0,0,0,0,0,0,0,0,0,0,0,0,0,0,0,0,0,0,0,0,0,0,0,0,0,0,25.8,,,,,,,,,,,,,,,,
15,0,400,0,0,0,0,500,0,0,0,0,0,0,0,0,0,0,0,0,0,0,0,0,0,0,0,0,0,0,0,0,0,0,0,0,0,0,0,0,0,0,50,0,0,0,0,0,50,0,0,0,0,0,0,0,0,0,0,0,0,0,0,0,0,0,0,0,0,0,0,0,0,0,0,0,0,0,0,0,0,0,0,0,0,0,0,0,0,25.6,,,,,,,,,,,,,,,,
16,0,1000,0,0,0,0,0,0,0,0,0,0,0,0,0,0,0,0,0,0,0,0,0,0,0,0,0,0,0,0,0,0,0,0,0,0,0,0,0,0,0,0,0,0,0,0,0,0,0,0,0,0,0,0,0,0,0,0,0,0,0,0,0,0,0,0,0,0,0,0,0,0,0,0,0,0,0,0,0,0,0,0,0,0,0,0,0,0,18,,,,,,,,,,,,,,,,
16,0,750,0,0,0,0,0,0,0,0,0,0,0,0,0,0,0,0,0,0,0,0,0,187.5,0,0,0,0,0,0,0,0,0,0,0,0,0,0,0,0,0,0,0,0,0,0,0,0,62.5,0,0,0,0,0,0,0,0,0,0,0,0,0,0,0,0,0,0,0,0,0,0,0,0,0,0,0,0,0,0,0,0,0,0,0,0,0,0,0,27,,,,,,,,,,,,,,,,
16,0,750,0,10,0,0,0,0,0,0,0,0,0,0,0,0,0,0,0,0,0,0,0,180,0,0,0,0,0,0,0,0,0,0,0,0,0,0,0,0,0,0,0,0,0,0,0,0,60,0,0,0,0,0,0,0,0,0,0,0,0,0,0,0,0,0,0,0,0,0,0,0,0,0,0,0,0,0,0,0,0,0,0,0,0,0,0,0,32,,,,,,,,,,,,,,,,
16,0,750,0,20,0,0,0,0,0,0,0,0,0,0,0,0,0,0,0,0,0,0,0,172.5,0,0,0,0,0,0,0,0,0,0,0,0,0,0,0,0,0,0,0,0,0,0,0,0,57.5,0,0,0,0,0,0,0,0,0,0,0,0,0,0,0,0,0,0,0,0,0,0,0,0,0,0,0,0,0,0,0,0,0,0,0,0,0,0,0,26,,,,,,,,,,,,,,,,
16,0,750,0,30,0,0,0,0,0,0,0,0,0,0,0,0,0,0,0,0,0,0,0,165,0,0,0,0,0,0,0,0,0,0,0,0,0,0,0,0,0,0,0,0,0,0,0,0,55,0,0,0,0,0,0,0,0,0,0,0,0,0,0,0,0,0,0,0,0,0,0,0,0,0,0,0,0,0,0,0,0,0,0,0,0,0,0,0,25.5,,,,,,,,,,,,,,,,
16,0,750,0,40,0,0,0,0,0,0,0,0,0,0,0,0,0,0,0,0,0,0,0,157.5,0,0,0,0,0,0,0,0,0,0,0,0,0,0,0,0,0,0,0,0,0,0,0,0,52.5,0,0,0,0,0,0,0,0,0,0,0,0,0,0,0,0,0,0,0,0,0,0,0,0,0,0,0,0,0,0,0,0,0,0,0,0,0,0,0,24,,,,,,,,,,,,,,,,
16,0,750,0,0,10,0,0,0,0,0,0,0,0,0,0,0,0,0,0,0,0,0,0,180,0,0,0,0,0,0,0,0,0,0,0,0,0,0,0,0,0,0,0,0,0,0,0,0,60,0,0,0,0,0,0,0,0,0,0,0,0,0,0,0,0,0,0,0,0,0,0,0,0,0,0,0,0,0,0,0,0,0,0,0,0,0,0,0,30,,,,,,,,,,,,,,,,
17,0,1000,0,0,0,0,0,0,0,0,0,0,0,0,0,0,0,0,0,0,0,0,0,0,0,0,0,0,0,0,0,0,0,0,0,0,0,0,0,0,0,0,0,0,0,0,0,0,0,0,0,0,0,0,0,0,0,0,0,0,0,0,0,0,0,0,0,0,0,0,0,0,0,0,0,0,0,0,0,0,0,0,0,0,0,0,0,0,17,,,,,,,,,,,,,,,,
17,0,700,0,0,0,0,0,0,0,0,0,0,0,0,0,0,0,0,0,0,0,0,0,0,0,0,0,0,0,0,0,0,0,0,0,0,0,0,0,0,0,0,0,0,0,0,0,0,0,300,0,0,0,0,0,0,0,0,0,0,0,0,0,0,0,0,0,0,0,0,0,0,0,0,0,0,0,0,0,0,0,0,0,0,0,0,0,0,22.5,,,,,,,,,,,,,,,,
17,0,700,0,0,0,0,0,0,0,0,0,0,0,0,0,0,0,0,0,0,0,0,0,0,0,0,0,0,0,0,0,0,0,0,0,0,0,0,0,75,0,0,0,0,0,0,0,0,0,225,0,0,0,0,0,0,0,0,0,0,0,0,0,0,0,0,0,0,0,0,0,0,0,0,0,0,0,0,0,0,0,0,0,0,0,0,0,0,31.5,,,,,,,,,,,,,,,,
17,0,700,0,0,0,0,0,0,0,0,0,0,0,0,0,0,0,0,0,0,0,0,0,0,0,0,0,0,0,0,0,0,0,0,0,0,0,0,0,150,0,0,0,0,0,0,0,0,0,150,0,0,0,0,0,0,0,0,0,0,0,0,0,0,0,0,0,0,0,0,0,0,0,0,0,0,0,0,0,0,0,0,0,0,0,0,0,0,33.2,,,,,,,,,,,,,,,,
17,0,700,0,0,0,0,0,0,0,0,0,0,0,0,0,0,0,0,0,0,0,0,0,0,0,0,0,0,0,0,0,0,0,0,0,0,0,0,0,225,0,0,0,0,0,0,0,0,0,75,0,0,0,0,0,0,0,0,0,0,0,0,0,0,0,0,0,0,0,0,0,0,0,0,0,0,0,0,0,0,0,0,0,0,0,0,0,0,28.8,,,,,,,,,,,,,,,,
17,0,700,0,0,0,0,0,0,0,0,0,0,0,0,0,0,0,0,0,0,0,0,0,0,0,0,0,0,0,0,0,0,0,0,0,0,0,0,0,300,0,0,0,0,0,0,0,0,0,0,0,0,0,0,0,0,0,0,0,0,0,0,0,0,0,0,0,0,0,0,0,0,0,0,0,0,0,0,0,0,0,0,0,0,0,0,0,0,25.5,,,,,,,,,,,,,,,,
18,0,1000,0,0,0,0,0,0,0,0,0,0,0,0,0,0,0,0,0,0,0,0,0,0,0,0,0,0,0,0,0,0,0,0,0,0,0,0,0,0,0,0,0,0,0,0,0,0,0,0,0,0,0,0,0,0,0,0,0,0,0,0,0,0,0,0,0,0,0,0,0,0,0,0,0,0,0,0,0,0,0,0,0,0,0,0,0,0,17.5,,,,,,,,,,,,,,,,
18,0,750,0,0,0,0,0,0,0,0,0,0,0,0,0,0,0,0,0,0,0,0,0,0,0,0,0,0,0,0,0,0,0,0,0,0,0,0,0,250,0,0,0,0,0,0,0,0,0,0,0,0,0,0,0,0,0,0,0,0,0,0,0,0,0,0,0,0,0,0,0,0,0,0,0,0,0,0,0,0,0,0,0,0,0,0,0,0,24.5,,,,,,,,,,,,,,,,
18,0,750,0,0,0,0,0,0,0,0,0,0,0,0,0,0,0,0,0,0,0,0,0,0,0,0,0,0,0,0,0,0,0,0,0,0,0,0,0,187,0,0,0,0,0,0,0,0,0,0,63,0,0,0,0,0,0,0,0,0,0,0,0,0,0,0,0,0,0,0,0,0,0,0,0,0,0,0,0,0,0,0,0,0,0,0,0,0,30,,,,,,,,,,,,,,,,
18,0,750,0,0,0,0,0,0,0,0,0,0,0,0,0,0,0,0,0,0,0,0,0,0,0,0,0,0,0,0,0,0,0,0,0,0,0,0,0,167,0,0,0,0,0,0,0,0,0,0,83,0,0,0,0,0,0,0,0,0,0,0,0,0,0,0,0,0,0,0,0,0,0,0,0,0,0,0,0,0,0,0,0,0,0,0,0,0,31,,,,,,,,,,,,,,,,
18,0,750,0,0,0,0,0,0,0,0,0,0,0,0,0,0,0,0,0,0,0,0,0,0,0,0,0,0,0,0,0,0,0,0,0,0,0,0,0,125,0,0,0,0,0,0,0,0,0,0,125,0,0,0,0,0,0,0,0,0,0,0,0,0,0,0,0,0,0,0,0,0,0,0,0,0,0,0,0,0,0,0,0,0,0,0,0,0,30.5,,,,,,,,,,,,,,,,
18,0,750,0,0,0,0,0,0,0,0,0,0,0,0,0,0,0,0,0,0,0,0,0,0,0,0,0,0,0,0,0,0,0,0,0,0,0,0,0,83,0,0,0,0,0,0,0,0,0,0,167,0,0,0,0,0,0,0,0,0,0,0,0,0,0,0,0,0,0,0,0,0,0,0,0,0,0,0,0,0,0,0,0,0,0,0,0,0,29,,,,,,,,,,,,,,,,
18,0,750,0,0,0,0,0,0,0,0,0,0,0,0,0,0,0,0,0,0,0,0,0,0,0,0,0,0,0,0,0,0,0,0,0,0,0,0,0,0,0,0,0,0,0,0,0,0,0,0,250,0,0,0,0,0,0,0,0,0,0,0,0,0,0,0,0,0,0,0,0,0,0,0,0,0,0,0,0,0,0,0,0,0,0,0,0,0,24,,,,,,,,,,,,,,,,
18,0,750,0,0,0,0,0,0,0,0,0,0,0,0,0,0,0,0,0,0,0,0,0,0,0,0,0,0,0,0,0,0,0,0,0,0,0,0,0,167,0,0,0,0,0,0,0,0,83,0,0,0,0,0,0,0,0,0,0,0,0,0,0,0,0,0,0,0,0,0,0,0,0,0,0,0,0,0,0,0,0,0,0,0,0,0,0,0,29.5,,,,,,,,,,,,,,,,
19,0,1000,0,0,0,0,0,0,0,0,0,0,0,0,0,0,0,0,0,0,0,0,0,0,0,0,0,0,0,0,0,0,0,0,0,0,0,0,0,0,0,0,0,0,0,0,0,0,0,0,0,0,0,0,0,0,0,0,0,0,0,0,0,0,0,0,0,0,0,0,0,0,0,0,0,0,0,0,0,0,0,0,0,0,0,0,0,0,17,,,,,,,,,,,,,,,,
19,0,700,0,0,0,0,0,0,0,0,0,0,0,0,0,0,0,0,0,0,0,0,0,0,0,0,0,0,0,0,0,0,0,0,0,0,0,0,0,300,0,0,0,0,0,0,0,0,0,0,0,0,0,0,0,0,0,0,0,0,0,0,0,0,0,0,0,0,0,0,0,0,0,0,0,0,0,0,0,0,0,0,0,0,0,0,0,0,25.5,,,,,,,,,,,,,,,,
19,0,700,0,0,0,0,0,0,0,0,0,0,0,0,0,0,0,0,0,0,0,0,0,0,0,0,0,0,0,0,0,0,0,0,0,0,0,0,0,225,0,0,0,0,0,0,0,0,0,0,0,75,0,0,0,0,0,0,0,0,0,0,0,0,0,0,0,0,0,0,0,0,0,0,0,0,0,0,0,0,0,0,0,0,0,0,0,0,29.5,,,,,,,,,,,,,,,,
19,0,700,0,0,0,0,0,0,0,0,0,0,0,0,0,0,0,0,0,0,0,0,0,0,0,0,0,0,0,0,0,0,0,0,0,0,0,0,0,150,0,0,0,0,0,0,0,0,0,0,0,150,0,0,0,0,0,0,0,0,0,0,0,0,0,0,0,0,0,0,0,0,0,0,0,0,0,0,0,0,0,0,0,0,0,0,0,0,31.2,,,,,,,,,,,,,,,,
19,0,700,0,0,0,0,0,0,0,0,0,0,0,0,0,0,0,0,0,0,0,0,0,0,0,0,0,0,0,0,0,0,0,0,0,0,0,0,0,75,0,0,0,0,0,0,0,0,0,0,0,225,0,0,0,0,0,0,0,0,0,0,0,0,0,0,0,0,0,0,0,0,0,0,0,0,0,0,0,0,0,0,0,0,0,0,0,0,26.8,,,,,,,,,,,,,,,,
19,0,700,0,0,0,0,0,0,0,0,0,0,0,0,0,0,0,0,0,0,0,0,0,0,0,0,0,0,0,0,0,0,0,0,0,0,0,0,0,0,0,0,0,0,0,0,0,0,0,0,0,300,0,0,0,0,0,0,0,0,0,0,0,0,0,0,0,0,0,0,0,0,0,0,0,0,0,0,0,0,0,0,0,0,0,0,0,0,24,,,,,,,,,,,,,,,,
20,0,1000,0,0,0,0,0,0,0,0,0,0,0,0,0,0,0,0,0,0,0,0,0,0,0,0,0,0,0,0,0,0,0,0,0,0,0,0,0,200,0,0,0,0,0,0,0,0,0,0,0,0,0,0,0,0,0,0,0,0,0,0,0,0,0,0,0,0,0,0,0,0,0,0,0,0,0,0,0,0,0,0,0,0,0,0,0,0,17.5,,,,,,,,,,,,,,,,
20,0,800,0,0,0,0,0,0,0,0,0,0,0,0,0,0,0,0,0,0,0,0,0,0,0,0,0,0,0,0,0,0,0,0,0,0,0,0,0,300,0,0,0,0,0,0,0,0,0,0,0,0,0,0,0,0,0,0,0,0,0,0,0,0,0,0,0,0,0,0,0,0,0,0,0,0,0,0,0,0,0,0,0,0,0,0,0,0,21.5,,,,,,,,,,,,,,,,
20,0,700,0,0,0,0,0,0,0,0,0,0,0,0,0,0,0,0,0,0,0,0,0,0,0,0,0,0,0,0,0,0,0,0,0,0,0,0,0,400,0,0,0,0,0,0,0,0,0,0,0,0,0,0,0,0,0,0,0,0,0,0,0,0,0,0,0,0,0,0,0,0,0,0,0,0,0,0,0,0,0,0,0,0,0,0,0,0,25,,,,,,,,,,,,,,,,
20,0,600,0,0,0,0,0,0,0,0,0,0,0,0,0,0,0,0,0,0,0,0,0,0,0,0,0,0,0,0,0,0,0,0,0,0,0,0,0,350,0,0,0,0,0,0,0,0,0,0,0,0,0,0,0,0,0,0,0,0,0,0,0,0,0,0,0,0,0,0,0,0,0,0,0,0,0,0,0,0,0,0,0,0,0,0,0,0,30.5,,,,,,,,,,,,,,,,
20,0,600,0,0,0,0,0,0,0,0,0,0,0,0,0,0,0,0,0,0,0,0,0,0,0,0,0,0,0,0,0,0,0,0,0,0,0,0,0,300,0,0,0,0,0,0,0,0,0,0,0,0,50,0,0,0,0,0,0,0,0,0,0,0,0,0,0,0,0,0,0,0,0,0,0,0,0,0,0,0,0,0,0,0,0,0,0,0,25.5,,,,,,,,,,,,,,,,
20,0,600,0,0,0,0,0,0,0,0,0,0,0,0,0,0,0,0,0,0,0,0,0,0,0,0,0,0,0,0,0,0,0,0,0,0,0,0,0,250,0,0,0,0,0,0,0,0,0,0,0,0,100,0,0,0,0,0,0,0,0,0,0,0,0,0,0,0,0,0,0,0,0,0,0,0,0,0,0,0,0,0,0,0,0,0,0,0,30,,,,,,,,,,,,,,,,
20,0,600,0,0,0,0,0,0,0,0,0,0,0,0,0,0,0,0,0,0,0,0,0,0,0,0,0,0,0,0,0,0,0,0,0,0,0,0,0,200,0,0,0,0,0,0,0,0,0,0,0,0,150,0,0,0,0,0,0,0,0,0,0,0,0,0,0,0,0,0,0,0,0,0,0,0,0,0,0,0,0,0,0,0,0,0,0,0,31,,,,,,,,,,,,,,,,
20,0,600,0,0,0,0,0,0,0,0,0,0,0,0,0,0,0,0,0,0,0,0,0,0,0,0,0,0,0,0,0,0,0,0,0,0,0,0,0,0,0,0,0,0,0,0,0,0,0,0,0,0,200,0,0,0,0,0,0,0,0,0,0,0,0,0,0,0,0,0,0,0,0,0,0,0,0,0,0,0,0,0,0,0,0,0,0,0,41,,,,,,,,,,,,,,,,
20,0,600,0,0,0,0,0,0,0,0,0,0,0,0,0,0,0,0,0,0,0,0,0,0,0,0,0,0,0,0,0,0,0,0,0,0,0,0,0,0,0,0,0,0,0,0,0,0,0,0,0,0,400,0,0,0,0,0,0,0,0,0,0,0,0,0,0,0,0,0,0,0,0,0,0,0,0,0,0,0,0,0,0,0,0,0,0,0,27,,,,,,,,,,,,,,,,
21,0,750,0,0,0,0,0,0,0,0,0,0,0,0,0,0,0,0,0,0,0,0,0,0,0,0,0,0,0,0,0,0,0,0,0,0,0,0,0,187.5,0,0,0,0,0,0,0,0,62.5,0,0,0,0,0,0,0,0,0,0,0,0,0,0,0,0,0,0,0,0,0,0,0,0,0,0,0,0,0,0,0,0,0,0,0,0,0,0,0,29,,,,,,,,,,,,,,,,
21,0,750,0,0,0,0,0,0,0,0,0,0,0,0,0,0,0,0,0,0,0,0,0,0,0,0,0,0,0,0,0,0,0,0,0,0,0,0,0,183.75,0,0,0,0,0,0,0,0,61.25,0,0,0,0,5,0,0,0,0,0,0,0,0,0,0,0,0,0,0,0,0,0,0,0,0,0,0,0,0,0,0,0,0,0,0,0,0,0,0,30.5,,,,,,,,,,,,,,,,
21,0,750,0,0,0,0,0,0,0,0,0,0,0,0,0,0,0,0,0,0,0,0,0,0,0,0,0,0,0,0,0,0,0,0,0,0,0,0,0,180,0,0,0,0,0,0,0,0,60,0,0,0,0,10,0,0,0,0,0,0,0,0,0,0,0,0,0,0,0,0,0,0,0,0,0,0,0,0,0,0,0,0,0,0,0,0,0,0,31.5,,,,,,,,,,,,,,,,
21,0,750,0,0,0,0,0,0,0,0,0,0,0,0,0,0,0,0,0,0,0,0,0,0,0,0,0,0,0,0,0,0,0,0,0,0,0,0,0,172.5,0,0,0,0,0,0,0,0,57.5,0,0,0,0,20,0,0,0,0,0,0,0,0,0,0,0,0,0,0,0,0,0,0,0,0,0,0,0,0,0,0,0,0,0,0,0,0,0,0,32.5,,,,,,,,,,,,,,,,
21,0,750,0,0,0,0,0,0,0,0,0,0,0,0,0,0,0,0,0,0,0,0,0,0,0,0,0,0,0,0,0,0,0,0,0,0,0,0,0,165,0,0,0,0,0,0,0,0,55,0,0,0,0,30,0,0,0,0,0,0,0,0,0,0,0,0,0,0,0,0,0,0,0,0,0,0,0,0,0,0,0,0,0,0,0,0,0,0,32,,,,,,,,,,,,,,,,
21,0,750,0,0,0,0,0,0,0,0,0,0,0,0,0,0,0,0,0,0,0,0,0,0,0,0,0,0,0,0,0,0,0,0,0,0,0,0,0,157.5,0,0,0,0,0,0,0,0,52.5,0,0,0,0,40,0,0,0,0,0,0,0,0,0,0,0,0,0,0,0,0,0,0,0,0,0,0,0,0,0,0,0,0,0,0,0,0,0,0,30.5,,,,,,,,,,,,,,,,
21,0,750,0,0,0,0,0,0,0,0,0,0,0,0,0,0,0,0,0,0,0,0,0,0,0,0,0,0,0,0,0,0,0,0,0,0,0,0,0,142.5,0,0,0,0,0,0,0,0,47.5,0,0,0,0,60,0,0,0,0,0,0,0,0,0,0,0,0,0,0,0,0,0,0,0,0,0,0,0,0,0,0,0,0,0,0,0,0,0,0,28.5,,,,,,,,,,,,,,,,
