Repository: jjjg0705/flame_retardant_prediction

# flame_retardant_prediction

# 前端（vue框架）

打开vscode，打开前端项目所在文件夹（myvue），终端-新建终端，输入npm run serve后回车，打开local后链接

# 后端（python）

win+R，cmd回车，打开命令提示符窗口，输入以下命令:

1.cd 到api文件夹的路径

（ex：cd C:\Users\13643\vscode-workspace\api）

2.set FLASK_APP=app.py

3.flask run

File: api/第二轮loi.csv (part 3 of 4)
基体名称,抗氧剂,基体总量（g）,十溴二苯乙烷（DBDPE）3份,羟基锡酸锌（ZHS）,锡酸锌（ZS）,三氧化二锑（Sb2O3）1份,氢氧化镁（Mg(OH)2）(g),"9,10-二氢-9-氧杂-10-磷杂菲-10-氧化物DOPO）",BDBNCE（溴系阻燃剂）,HBCD-SF,FR-1034,DBDPO,滑石粉,DCRP,硼酸锌,BTBPIE,BPBPE,TTBNP,含PBBA的EPDM母粒,其他添加剂,PPBBA,EPDM,EDAP,APP,APP+Spinflam MF82,APP+PETOL,APP+THEIC,Exolit IFR23P,APP+PETOL+苯甲酸酯,APP+MF82,ATH,Spin-flameMF82,Mg(OH)2(MAGNIFIN H10),Mg(OH)2(MAGNIFIN H10F),包覆红磷Amgard CPC200,SFR-100,硬脂酸镁,EG,RP,Melamine phosphate (MPP),DPER,Melamine,Melamine cyanurate,Dimelamine phosphate,Melamine borate,Novolac(Durez 22091),PPO(GE 808-100),Novolac(Durez 29295),PER,"1-oxo-4-hydroxy-methyl-2,6,7-trioxa-1-phosphabicyclo[2.2.2]octane(PEPA",triazine-based macromolecule(TBM),charring-foaming agent (CFA),Pentaerythritol phosphate (PEPA),hosphorus-contain-ing nanosponge (P–NS,a novel polysiloxane (APID), [BMIm]3PW (PIL1),[BMIm]3PMo (PIL2),[BMIm]4SiW (PIL3),[Bmim]6CoW12O40 (CoW),[C4]PMo (PIL4),[C8]PMo(PIL8),[C12]PMo(PIL12),[C18]PMo(PIL18),SiO2,BiFeO3, LaMnO3,Ni,Ni-Al(9/1),Ni-Mg(9/1),Ni-Cu(9/1),Ni(HCOO)2.2H2O,NiCl2.6H2O,NiSO4.6H2O,NiCO3,NiO,polydimethylsiloxane (PDMS),N-alkoxy hindered amine (Flamestab NOR116) ,spirobisphosphoryldicyandiamide (SPDC),Ni2O3,MnO2,TiO2,ZnO,MnO,brominated epoxy resin (BEO),MMT,Glass bubble(GB),α-zirconium phosphate (mZrP),La2O3,氧指数%,UL-94等级(3.2mm),UL-94等级(1.6mm),AVG（拉伸强度MPa）,Error（拉伸强度）,AVG（弯曲强度MPa）,Error（弯曲强度）,AVG（缺口冲击强度MPa）,Error（缺口冲击强度）,AVG（无缺口冲击强度MPa）,Error（无缺口冲击强度）,Dsmax,"T(Dsmax),S",Ds(10min),总烟生成(VOF4),熔流指数/g.(10min)-1,热变形温度℃
22,0,1000,0,0,0,0,0,0,0,0,0,0,0,0,0,0,0,0,0,0,0,0,0,0,0,0,0,0,0,0,0,0,0,0,0,0,0,0,0,0,0,0,0,0,0,0,0,0,0,0,0,0,0,0,0,0,0,0,0,0,0,0,0,0,0,0,0,0,0,0,0,0,0,0,0,0,0,0,0,0,0,0,0,0,0,0,0,0,17.6,,,,,,,,,,,,,,,,
22,0,750,0,0,0,0,0,0,0,0,0,0,0,0,0,0,0,0,0,0,0,0,0,250,0,0,0,0,0,0,0,0,0,0,0,0,0,0,0,0,0,0,0,0,0,0,0,0,0,0,0,0,0,0,0,0,0,0,0,0,0,0,0,0,0,0,0,0,0,0,0,0,0,0,0,0,0,0,0,0,0,0,0,0,0,0,0,0,23.2,,,,,,,,,,,,,,,,
22,0,750,0,0,0,0,0,0,0,0,0,0,0,0,0,0,0,0,0,0,0,0,0,0,0,0,0,0,0,0,0,0,0,0,0,0,0,0,0,0,0,0,0,0,0,0,0,0,0,0,0,0,0,0,250,0,0,0,0,0,0,0,0,0,0,0,0,0,0,0,0,0,0,0,0,0,0,0,0,0,0,0,0,0,0,0,0,0,24.1,,,,,,,,,,,,,,,,
22,0,750,0,0,0,0,0,0,0,0,0,0,0,0,0,0,0,0,0,0,0,0,0,125,0,0,0,0,0,0,0,0,0,0,0,0,0,0,0,0,0,0,0,0,0,0,0,0,0,0,0,0,0,0,125,0,0,0,0,0,0,0,0,0,0,0,0,0,0,0,0,0,0,0,0,0,0,0,0,0,0,0,0,0,0,0,0,0,28.9,,,,,,,,,,,,,,,,
22,0,750,0,0,0,0,0,0,0,0,0,0,0,0,0,0,0,0,0,0,0,0,0,166.7,0,0,0,0,0,0,0,0,0,0,0,0,0,0,0,0,0,0,0,0,0,0,0,0,0,0,0,0,0,0,83.3,0,0,0,0,0,0,0,0,0,0,0,0,0,0,0,0,0,0,0,0,0,0,0,0,0,0,0,0,0,0,0,0,0,29.1,,,,,,,,,,,,,,,,
22,0,750,0,0,0,0,0,0,0,0,0,0,0,0,0,0,0,0,0,0,0,0,0,83.3,0,0,0,0,0,0,0,0,0,0,0,0,0,0,0,0,0,0,0,0,0,0,0,0,0,0,0,0,0,0,166.7,0,0,0,0,0,0,0,0,0,0,0,0,0,0,0,0,0,0,0,0,0,0,0,0,0,0,0,0,0,0,0,0,0,26.8,,,,,,,,,,,,,,,,
22,0,750,0,0,0,0,0,0,0,0,0,0,0,0,0,0,0,0,0,0,0,0,0,187.5,0,0,0,0,0,0,0,0,0,0,0,0,0,0,0,0,0,0,0,0,0,0,0,0,0,0,0,0,0,0,62.5,0,0,0,0,0,0,0,0,0,0,0,0,0,0,0,0,0,0,0,0,0,0,0,0,0,0,0,0,0,0,0,0,0,28.4,,,,,,,,,,,,,,,,
22,0,750,0,0,0,0,0,0,0,0,0,0,0,0,0,0,0,0,0,0,0,0,0,62.5,0,0,0,0,0,0,0,0,0,0,0,0,0,0,0,0,0,0,0,0,0,0,0,0,0,0,0,0,0,0,187.5,0,0,0,0,0,0,0,0,0,0,0,0,0,0,0,0,0,0,0,0,0,0,0,0,0,0,0,0,0,0,0,0,0,26.4,,,,,,,,,,,,,,,,
22,0,750,0,0,0,0,0,0,0,0,0,0,0,0,0,0,0,0,0,0,0,0,0,100,0,0,0,0,0,0,0,0,0,0,0,0,0,0,0,0,0,0,0,0,0,0,0,0,0,0,0,0,0,0,150,0,0,0,0,0,0,0,0,0,0,0,0,0,0,0,0,0,0,0,0,0,0,0,0,0,0,0,0,0,0,0,0,0,27.6,,,,,,,,,,,,,,,,
22,0,750,0,0,0,0,0,0,0,0,0,0,0,0,0,0,0,0,0,0,0,0,0,150,0,0,0,0,0,0,0,0,0,0,0,0,0,0,0,0,0,0,0,0,0,0,0,0,0,0,0,0,0,0,100,0,0,0,0,0,0,0,0,0,0,0,0,0,0,0,0,0,0,0,0,0,0,0,0,0,0,0,0,0,0,0,0,0,29.8,,,,,,,,,,,,,,,,
22,0,770,0,0,0,0,0,0,0,0,0,0,0,0,0,0,0,0,0,0,0,0,0,138,0,0,0,0,0,0,0,0,0,0,0,0,0,0,0,0,0,0,0,0,0,0,0,0,0,0,0,0,0,0,92,0,0,0,0,0,0,0,0,0,0,0,0,0,0,0,0,0,0,0,0,0,0,0,0,0,0,0,0,0,0,0,0,0,28.2,,,,,,,,,,,,,,,,
22,0,780,0,0,0,0,0,0,0,0,0,0,0,0,0,0,0,0,0,0,0,0,0,132,0,0,0,0,0,0,0,0,0,0,0,0,0,0,0,0,0,0,0,0,0,0,0,0,0,0,0,0,0,0,88,0,0,0,0,0,0,0,0,0,0,0,0,0,0,0,0,0,0,0,0,0,0,0,0,0,0,0,0,0,0,0,0,0,27.4,,,,,,,,,,,,,,,,
23,0,1000,0,0,0,0,0,0,0,0,0,0,0,0,0,0,0,0,0,0,0,0,0,0,0,0,0,0,0,0,0,0,0,0,0,0,0,0,0,0,0,0,0,0,0,0,0,0,0,0,0,0,0,0,0,0,0,0,0,0,0,0,0,0,0,0,0,0,0,0,0,0,0,0,0,0,0,0,0,0,0,0,0,0,0,0,0,0,17,,,,,,,,,,,,,,,,
23,0,850,0,0,0,0,0,0,0,0,0,0,0,0,0,0,0,0,0,0,0,0,0,112.5,0,0,0,0,0,0,0,0,0,0,0,0,0,0,0,0,0,0,0,0,0,0,0,0,37.5,0,0,0,0,0,0,0,0,0,0,0,0,0,0,0,0,0,0,0,0,0,0,0,0,0,0,0,0,0,0,0,0,0,0,0,0,0,0,0,23.7,,,,,,,,,,,,,,,,
23,0,850,0,0,0,0,0,0,0,0,0,0,0,0,0,0,0,0,0,0,0,0,0,111.75,0,0,0,0,0,0,0,0,0,0,0,0,0,0,0,0,0,0,0,0,0,0,0,0,37.25,0,0,0,0,0,0,10,0,0,0,0,0,0,0,0,0,0,0,0,0,0,0,0,0,0,0,0,0,0,0,0,0,0,0,0,0,0,0,0,23.8,,,,,,,,,,,,,,,,
23,0,850,0,0,0,0,0,0,0,0,0,0,0,0,0,0,0,0,0,0,0,0,0,110.625,0,0,0,0,0,0,0,0,0,0,0,0,0,0,0,0,0,0,0,0,0,0,0,0,36.875,0,0,0,0,0,0,25,0,0,0,0,0,0,0,0,0,0,0,0,0,0,0,0,0,0,0,0,0,0,0,0,0,0,0,0,0,0,0,0,24.4,,,,,,,,,,,,,,,,
23,0,850,0,0,0,0,0,0,0,0,0,0,0,0,0,0,0,0,0,0,0,0,0,108.75,0,0,0,0,0,0,0,0,0,0,0,0,0,0,0,0,0,0,0,0,0,0,0,0,36.25,0,0,0,0,0,0,50,0,0,0,0,0,0,0,0,0,0,0,0,0,0,0,0,0,0,0,0,0,0,0,0,0,0,0,0,0,0,0,0,26,,,,,,,,,,,,,,,,
23,0,850,0,0,0,0,0,0,0,0,0,0,0,0,0,0,0,0,0,0,0,0,0,105,0,0,0,0,0,0,0,0,0,0,0,0,0,0,0,0,0,0,0,0,0,0,0,0,35,0,0,0,0,0,0,10,0,0,0,0,0,0,0,0,0,0,0,0,0,0,0,0,0,0,0,0,0,0,0,0,0,0,0,0,0,0,0,0,25.6,,,,,,,,,,,,,,,,
23,0,850,0,0,0,0,0,0,0,0,0,0,0,0,0,0,0,0,0,0,0,0,0,112.5,0,0,0,0,0,0,0,0,0,0,0,0,0,0,0,0,0,0,0,0,0,0,0,0,37.5,0,0,0,0,0,0,0,10,0,0,0,0,0,0,0,0,0,0,0,0,0,0,0,0,0,0,0,0,0,0,0,0,0,0,0,0,0,0,0,25.9,,,,,,,,,,,,,,,,
23,0,850,0,0,0,0,0,0,0,0,0,0,0,0,0,0,0,0,0,0,0,0,0,110.625,0,0,0,0,0,0,0,0,0,0,0,0,0,0,0,0,0,0,0,0,0,0,0,0,36.875,0,0,0,0,0,0,0,25,0,0,0,0,0,0,0,0,0,0,0,0,0,0,0,0,0,0,0,0,0,0,0,0,0,0,0,0,0,0,0,27.3,,,,,,,,,,,,,,,,
23,0,850,0,0,0,0,0,0,0,0,0,0,0,0,0,0,0,0,0,0,0,0,0,108.75,0,0,0,0,0,0,0,0,0,0,0,0,0,0,0,0,0,0,0,0,0,0,0,0,36.25,0,0,0,0,0,0,0,50,0,0,0,0,0,0,0,0,0,0,0,0,0,0,0,0,0,0,0,0,0,0,0,0,0,0,0,0,0,0,0,28,,,,,,,,,,,,,,,,
23,0,850,0,0,0,0,0,0,0,0,0,0,0,0,0,0,0,0,0,0,0,0,0,105,0,0,0,0,0,0,0,0,0,0,0,0,0,0,0,0,0,0,0,0,0,0,0,0,35,0,0,0,0,0,0,0,10,0,0,0,0,0,0,0,0,0,0,0,0,0,0,0,0,0,0,0,0,0,0,0,0,0,0,0,0,0,0,0,27.4,,,,,,,,,,,,,,,,
23,0,850,0,0,0,0,0,0,0,0,0,0,0,0,0,0,0,0,0,0,0,0,0,112.5,0,0,0,0,0,0,0,0,0,0,0,0,0,0,0,0,0,0,0,0,0,0,0,0,37.5,0,0,0,0,0,0,0,0,10,0,0,0,0,0,0,0,0,0,0,0,0,0,0,0,0,0,0,0,0,0,0,0,0,0,0,0,0,0,0,23.9,,,,,,,,,,,,,,,,
23,0,850,0,0,0,0,0,0,0,0,0,0,0,0,0,0,0,0,0,0,0,0,0,110.625,0,0,0,0,0,0,0,0,0,0,0,0,0,0,0,0,0,0,0,0,0,0,0,0,36.875,0,0,0,0,0,0,0,0,25,0,0,0,0,0,0,0,0,0,0,0,0,0,0,0,0,0,0,0,0,0,0,0,0,0,0,0,0,0,0,24.3,,,,,,,,,,,,,,,,
23,0,850,0,0,0,0,0,0,0,0,0,0,0,0,0,0,0,0,0,0,0,0,0,108.75,0,0,0,0,0,0,0,0,0,0,0,0,0,0,0,0,0,0,0,0,0,0,0,0,36.25,0,0,0,0,0,0,0,0,50,0,0,0,0,0,0,0,0,0,0,0,0,0,0,0,0,0,0,0,0,0,0,0,0,0,0,0,0,0,0,25.4,,,,,,,,,,,,,,,,
23,0,850,0,0,0,0,0,0,0,0,0,0,0,0,0,0,0,0,0,0,0,0,0,105,0,0,0,0,0,0,0,0,0,0,0,0,0,0,0,0,0,0,0,0,0,0,0,0,35,0,0,0,0,0,0,0,0,10,0,0,0,0,0,0,0,0,0,0,0,0,0,0,0,0,0,0,0,0,0,0,0,0,0,0,0,0,0,0,24.2,,,,,,,,,,,,,,,,
23,0,750,0,0,0,0,0,0,0,0,0,0,0,0,0,0,0,0,0,0,0,0,0,187.5,0,0,0,0,0,0,0,0,0,0,0,0,0,0,0,0,0,0,0,0,0,0,0,0,62.5,0,0,0,0,0,0,0,0,0,0,0,0,0,0,0,0,0,0,0,0,0,0,0,0,0,0,0,0,0,0,0,0,0,0,0,0,0,0,0,28.6,,,,,,,,,,,,,,,,
23,0,800,0,0,0,0,0,0,0,0,0,0,0,0,0,0,0,0,0,0,0,0,0,150,0,0,0,0,0,0,0,0,0,0,0,0,0,0,0,0,0,0,0,0,0,0,0,0,50,0,0,0,0,0,0,0,0,0,0,0,0,0,0,0,0,0,0,0,0,0,0,0,0,0,0,0,0,0,0,0,0,0,0,0,0,0,0,0,25.7,,,,,,,,,,,,,,,,
23,0,850,0,0,0,0,0,0,0,0,0,0,0,0,0,0,0,0,0,0,0,0,0,112.5,0,0,0,0,0,0,0,0,0,0,0,0,0,0,0,0,0,0,0,0,0,0,0,0,37.5,0,0,0,0,0,0,0,0,0,0,0,0,0,0,0,0,0,0,0,0,0,0,0,0,0,0,0,0,0,0,0,0,0,0,0,0,0,0,0,23.7,,,,,,,,,,,,,,,,
23,0,750,0,0,0,0,0,0,0,0,0,0,0,0,0,0,0,0,0,0,0,0,0,183.75,0,0,0,0,0,0,0,0,0,0,0,0,0,0,0,0,0,0,0,0,0,0,0,0,61.25,0,0,0,0,0,0,50,0,0,0,0,0,0,0,0,0,0,0,0,0,0,0,0,0,0,0,0,0,0,0,0,0,0,0,0,0,0,0,0,31.2,,,,,,,,,,,,,,,,
23,0,800,0,0,0,0,0,0,0,0,0,0,0,0,0,0,0,0,0,0,0,0,0,146.25,0,0,0,0,0,0,0,0,0,0,0,0,0,0,0,0,0,0,0,0,0,0,0,0,48.75,0,0,0,0,0,0,50,0,0,0,0,0,0,0,0,0,0,0,0,0,0,0,0,0,0,0,0,0,0,0,0,0,0,0,0,0,0,0,0,27.3,,,,,,,,,,,,,,,,
23,0,850,0,0,0,0,0,0,0,0,0,0,0,0,0,0,0,0,0,0,0,0,0,108.75,0,0,0,0,0,0,0,0,0,0,0,0,0,0,0,0,0,0,0,0,0,0,0,0,36.25,0,0,0,0,0,0,50,0,0,0,0,0,0,0,0,0,0,0,0,0,0,0,0,0,0,0,0,0,0,0,0,0,0,0,0,0,0,0,0,26,,,,,,,,,,,,,,,,
23,0,750,0,0,0,0,0,0,0,0,0,0,0,0,0,0,0,0,0,0,0,0,0,183.75,0,0,0,0,0,0,0,0,0,0,0,0,0,0,0,0,0,0,0,0,0,0,0,0,61.25,0,0,0,0,0,0,0,50,0,0,0,0,0,0,0,0,0,0,0,0,0,0,0,0,0,0,0,0,0,0,0,0,0,0,0,0,0,0,0,34,,,,,,,,,,,,,,,,
23,0,800,0,0,0,0,0,0,0,0,0,0,0,0,0,0,0,0,0,0,0,0,0,146.25,0,0,0,0,0,0,0,0,0,0,0,0,0,0,0,0,0,0,0,0,0,0,0,0,48.75,0,0,0,0,0,0,0,50,0,0,0,0,0,0,0,0,0,0,0,0,0,0,0,0,0,0,0,0,0,0,0,0,0,0,0,0,0,0,0,27,,,,,,,,,,,,,,,,
23,0,850,0,0,0,0,0,0,0,0,0,0,0,0,0,0,0,0,0,0,0,0,0,108.75,0,0,0,0,0,0,0,0,0,0,0,0,0,0,0,0,0,0,0,0,0,0,0,0,36.25,0,0,0,0,0,0,0,50,0,0,0,0,0,0,0,0,0,0,0,0,0,0,0,0,0,0,0,0,0,0,0,0,0,0,0,0,0,0,0,28,,,,,,,,,,,,,,,,
23,0,750,0,0,0,0,0,0,0,0,0,0,0,0,0,0,0,0,0,0,0,0,0,183.75,0,0,0,0,0,0,0,0,0,0,0,0,0,0,0,0,0,0,0,0,0,0,0,0,61.25,0,0,0,0,0,0,0,0,50,0,0,0,0,0,0,0,0,0,0,0,0,0,0,0,0,0,0,0,0,0,0,0,0,0,0,0,0,0,0,29.2,,,,,,,,,,,,,,,,
23,0,800,0,0,0,0,0,0,0,0,0,0,0,0,0,0,0,0,0,0,0,0,0,146.25,0,0,0,0,0,0,0,0,0,0,0,0,0,0,0,0,0,0,0,0,0,0,0,0,48.75,0,0,0,0,0,0,0,0,50,0,0,0,0,0,0,0,0,0,0,0,0,0,0,0,0,0,0,0,0,0,0,0,0,0,0,0,0,0,0,26.1,,,,,,,,,,,,,,,,
23,0,850,0,0,0,0,0,0,0,0,0,0,0,0,0,0,0,0,0,0,0,0,0,108.75,0,0,0,0,0,0,0,0,0,0,0,0,0,0,0,0,0,0,0,0,0,0,0,0,36.25,0,0,0,0,0,0,0,0,50,0,0,0,0,0,0,0,0,0,0,0,0,0,0,0,0,0,0,0,0,0,0,0,0,0,0,0,0,0,0,25.4,,,,,,,,,,,,,,,,
24,0,1000,0,0,0,0,0,0,0,0,0,0,0,0,0,0,0,0,0,0,0,0,0,0,0,0,0,0,0,0,0,0,0,0,0,0,0,0,0,0,0,0,0,0,0,0,0,0,0,0,0,0,0,0,0,0,0,0,0,0,0,0,0,0,0,0,0,0,0,0,0,0,0,0,0,0,0,0,0,0,0,0,0,0,0,0,0,0,17.6,,,,,,,,,,,,,,,,
24,0,800,0,0,0,0,0,0,0,0,0,0,0,0,0,0,0,0,0,0,0,0,0,150,0,0,0,0,0,0,0,0,0,0,0,0,0,0,0,0,0,0,0,0,0,0,0,0,50,0,0,0,0,0,0,0,0,0,0,0,0,0,0,0,0,0,0,0,0,0,0,0,0,0,0,0,0,0,0,0,0,0,0,0,0,0,0,0,26,,,,,,,,,,,,,,,,
24,0,800,0,0,0,0,0,0,0,0,0,0,0,0,0,0,0,0,0,0,0,0,0,142.5,0,0,0,0,0,0,0,0,0,0,0,0,0,0,0,0,0,0,0,0,0,0,0,0,47.5,0,0,0,0,0,0,0,0,0,10,0,0,0,0,0,0,0,0,0,0,0,0,0,0,0,0,0,0,0,0,0,0,0,0,0,0,0,0,0,28.8,,,,,,,,,,,,,,,,
24,0,830,0,0,0,0,0,0,0,0,0,0,0,0,0,0,0,0,0,0,0,0,0,127.5,0,0,0,0,0,0,0,0,0,0,0,0,0,0,0,0,0,0,0,0,0,0,0,0,42.5,0,0,0,0,0,0,0,0,0,0,0,0,0,0,0,0,0,0,0,0,0,0,0,0,0,0,0,0,0,0,0,0,0,0,0,0,0,0,0,24,,,,,,,,,,,,,,,,
24,0,830,0,0,0,0,0,0,0,0,0,0,0,0,0,0,0,0,0,0,0,0,0,123.75,0,0,0,0,0,0,0,0,0,0,0,0,0,0,0,0,0,0,0,0,0,0,0,0,41.25,0,0,0,0,0,0,0,0,0,5,0,0,0,0,0,0,0,0,0,0,0,0,0,0,0,0,0,0,0,0,0,0,0,0,0,0,0,0,0,26.8,,,,,,,,,,,,,,,,
24,0,830,0,0,0,0,0,0,0,0,0,0,0,0,0,0,0,0,0,0,0,0,0,120,0,0,0,0,0,0,0,0,0,0,0,0,0,0,0,0,0,0,0,0,0,0,0,0,40,0,0,0,0,0,0,0,0,0,10,0,0,0,0,0,0,0,0,0,0,0,0,0,0,0,0,0,0,0,0,0,0,0,0,0,0,0,0,0,28,,,,,,,,,,,,,,,,
24,0,830,0,0,0,0,0,0,0,0,0,0,0,0,0,0,0,0,0,0,0,0,0,116.25,0,0,0,0,0,0,0,0,0,0,0,0,0,0,0,0,0,0,0,0,0,0,0,0,38.75,0,0,0,0,0,0,0,0,0,15,0,0,0,0,0,0,0,0,0,0,0,0,0,0,0,0,0,0,0,0,0,0,0,0,0,0,0,0,0,28.6,,,,,,,,,,,,,,,,
24,0,830,0,0,0,0,0,0,0,0,0,0,0,0,0,0,0,0,0,0,0,0,0,105,0,0,0,0,0,0,0,0,0,0,0,0,0,0,0,0,0,0,0,0,0,0,0,0,35,0,0,0,0,0,0,0,0,0,30,0,0,0,0,0,0,0,0,0,0,0,0,0,0,0,0,0,0,0,0,0,0,0,0,0,0,0,0,0,27.2,,,,,,,,,,,,,,,,
24,0,850,0,0,0,0,0,0,0,0,0,0,0,0,0,0,0,0,0,0,0,0,0,105,0,0,0,0,0,0,0,0,0,0,0,0,0,0,0,0,0,0,0,0,0,0,0,0,35,0,0,0,0,0,0,0,0,0,10,0,0,0,0,0,0,0,0,0,0,0,0,0,0,0,0,0,0,0,0,0,0,0,0,0,0,0,0,0,27,,,,,,,,,,,,,,,,
25,0,1000,0,0,0,0,0,0,0,0,0,0,0,0,0,0,0,0,0,0,0,0,0,0,0,0,0,0,0,0,0,0,0,0,0,0,0,0,0,0,0,0,0,0,0,0,0,0,0,0,0,0,0,0,0,0,0,0,0,0,0,0,0,0,0,0,0,0,0,0,0,0,0,0,0,0,0,0,0,0,0,0,0,0,0,0,0,0,17,,,,,,,,,,,,,,,,
25,0,800,0,0,0,0,0,0,0,0,0,0,0,0,0,0,0,0,0,0,0,0,0,150,0,0,0,0,0,0,0,0,0,0,0,0,0,0,0,0,0,0,0,0,0,0,0,0,50,0,0,0,0,0,0,0,0,0,0,0,0,0,0,0,0,0,0,0,0,0,0,0,0,0,0,0,0,0,0,0,0,0,0,0,0,0,0,0,25.7,,,,,,,,,,,,,,,,
25,0,820,0,0,0,0,0,0,0,0,0,0,0,0,0,0,0,0,0,0,0,0,0,135,0,0,0,0,0,0,0,0,0,0,0,0,0,0,0,0,0,0,0,0,0,0,0,0,45,0,0,0,0,0,0,0,0,0,0,0,0,0,0,0,0,0,0,0,0,0,0,0,0,0,0,0,0,0,0,0,0,0,0,0,0,0,0,0,24.6,,,,,,,,,,,,,,,,
25,0,850,0,0,0,0,0,0,0,0,0,0,0,0,0,0,0,0,0,0,0,0,0,112.5,0,0,0,0,0,0,0,0,0,0,0,0,0,0,0,0,0,0,0,0,0,0,0,0,37.5,0,0,0,0,0,0,0,0,0,0,0,0,0,0,0,0,0,0,0,0,0,0,0,0,0,0,0,0,0,0,0,0,0,0,0,0,0,0,0,23.7,,,,,,,,,,,,,,,,
25,0,800,0,0,0,0,0,0,0,0,0,0,0,0,0,0,0,0,0,0,0,0,0,146.25,0,0,0,0,0,0,0,0,0,0,0,0,0,0,0,0,0,0,0,0,0,0,0,0,48.75,0,0,0,0,0,0,0,0,0,0,5,0,0,0,0,0,0,0,0,0,0,0,0,0,0,0,0,0,0,0,0,0,0,0,0,0,0,0,0,30.2,,,,,,,,,,,,,,,,
25,0,820,0,0,0,0,0,0,0,0,0,0,0,0,0,0,0,0,0,0,0,0,0,131.25,0,0,0,0,0,0,0,0,0,0,0,0,0,0,0,0,0,0,0,0,0,0,0,0,43.75,0,0,0,0,0,0,0,0,0,0,5,0,0,0,0,0,0,0,0,0,0,0,0,0,0,0,0,0,0,0,0,0,0,0,0,0,0,0,0,29.4,,,,,,,,,,,,,,,,
25,0,850,0,0,0,0,0,0,0,0,0,0,0,0,0,0,0,0,0,0,0,0,0,108.75,0,0,0,0,0,0,0,0,0,0,0,0,0,0,0,0,0,0,0,0,0,0,0,0,36.25,0,0,0,0,0,0,0,0,0,0,5,0,0,0,0,0,0,0,0,0,0,0,0,0,0,0,0,0,0,0,0,0,0,0,0,0,0,0,0,28,,,,,,,,,,,,,,,,
25,0,800,0,0,0,0,0,0,0,0,0,0,0,0,0,0,0,0,0,0,0,0,0,146.25,0,0,0,0,0,0,0,0,0,0,0,0,0,0,0,0,0,0,0,0,0,0,0,0,48.75,0,0,0,0,0,0,0,0,0,0,0,5,0,0,0,0,0,0,0,0,0,0,0,0,0,0,0,0,0,0,0,0,0,0,0,0,0,0,0,31.3,,,,,,,,,,,,,,,,
25,0,820,0,0,0,0,0,0,0,0,0,0,0,0,0,0,0,0,0,0,0,0,0,131.25,0,0,0,0,0,0,0,0,0,0,0,0,0,0,0,0,0,0,0,0,0,0,0,0,43.75,0,0,0,0,0,0,0,0,0,0,0,5,0,0,0,0,0,0,0,0,0,0,0,0,0,0,0,0,0,0,0,0,0,0,0,0,0,0,0,30.1,,,,,,,,,,,,,,,,
25,0,850,0,0,0,0,0,0,0,0,0,0,0,0,0,0,0,0,0,0,0,0,0,108.75,0,0,0,0,0,0,0,0,0,0,0,0,0,0,0,0,0,0,0,0,0,0,0,0,36.25,0,0,0,0,0,0,0,0,0,0,0,5,0,0,0,0,0,0,0,0,0,0,0,0,0,0,0,0,0,0,0,0,0,0,0,0,0,0,0,27.8,,,,,,,,,,,,,,,,
25,0,800,0,0,0,0,0,0,0,0,0,0,0,0,0,0,0,0,0,0,0,0,0,146.25,0,0,0,0,0,0,0,0,0,0,0,0,0,0,0,0,0,0,0,0,0,0,0,0,48.75,0,0,0,0,0,0,0,0,0,0,0,0,5,0,0,0,0,0,0,0,0,0,0,0,0,0,0,0,0,0,0,0,0,0,0,0,0,0,0,30,,,,,,,,,,,,,,,,
25,0,820,0,0,0,0,0,0,0,0,0,0,0,0,0,0,0,0,0,0,0,0,0,131.25,0,0,0,0,0,0,0,0,0,0,0,0,0,0,0,0,0,0,0,0,0,0,0,0,43.75,0,0,0,0,0,0,0,0,0,0,0,0,5,0,0,0,0,0,0,0,0,0,0,0,0,0,0,0,0,0,0,0,0,0,0,0,0,0,0,28.8,,,,,,,,,,,,,,,,
25,0,850,0,0,0,0,0,0,0,0,0,0,0,0,0,0,0,0,0,0,0,0,0,108.75,0,0,0,0,0,0,0,0,0,0,0,0,0,0,0,0,0,0,0,0,0,0,0,0,36.25,0,0,0,0,0,0,0,0,0,0,0,0,5,0,0,0,0,0,0,0,0,0,0,0,0,0,0,0,0,0,0,0,0,0,0,0,0,0,0,26.8,,,,,,,,,,,,,,,,
25,0,800,0,0,0,0,0,0,0,0,0,0,0,0,0,0,0,0,0,0,0,0,0,146.25,0,0,0,0,0,0,0,0,0,0,0,0,0,0,0,0,0,0,0,0,0,0,0,0,48.75,0,0,0,0,0,0,0,0,0,0,0,0,0,5,0,0,0,0,0,0,0,0,0,0,0,0,0,0,0,0,0,0,0,0,0,0,0,0,0,25.2,,,,,,,,,,,,,,,,
25,0,820,0,0,0,0,0,0,0,0,0,0,0,0,0,0,0,0,0,0,0,0,0,131.25,0,0,0,0,0,0,0,0,0,0,0,0,0,0,0,0,0,0,0,0,0,0,0,0,43.75,0,0,0,0,0,0,0,0,0,0,0,0,0,5,0,0,0,0,0,0,0,0,0,0,0,0,0,0,0,0,0,0,0,0,0,0,0,0,0,23,,,,,,,,,,,,,,,,
25,0,850,0,0,0,0,0,0,0,0,0,0,0,0,0,0,0,0,0,0,0,0,0,108.75,0,0,0,0,0,0,0,0,0,0,0,0,0,0,0,0,0,0,0,0,0,0,0,0,36.25,0,0,0,0,0,0,0,0,0,0,0,0,0,5,0,0,0,0,0,0,0,0,0,0,0,0,0,0,0,0,0,0,0,0,0,0,0,0,0,21.9,,,,,,,,,,,,,,,,
25,0,850,0,0,0,0,0,0,0,0,0,0,0,0,0,0,0,0,0,0,0,0,0,110.625,0,0,0,0,0,0,0,0,0,0,0,0,0,0,0,0,0,0,0,0,0,0,0,0,36.875,0,0,0,0,0,0,0,0,0,0,2.5,0,0,0,0,0,0,0,0,0,0,0,0,0,0,0,0,0,0,0,0,0,0,0,0,0,0,0,0,27.3,,,,,,,,,,,,,,,,
25,0,850,0,0,0,0,0,0,0,0,0,0,0,0,0,0,0,0,0,0,0,0,0,108.75,0,0,0,0,0,0,0,0,0,0,0,0,0,0,0,0,0,0,0,0,0,0,0,0,36.25,0,0,0,0,0,0,0,0,0,0,5,0,0,0,0,0,0,0,0,0,0,0,0,0,0,0,0,0,0,0,0,0,0,0,0,0,0,0,0,28,,,,,,,,,,,,,,,,
25,0,850,0,0,0,0,0,0,0,0,0,0,0,0,0,0,0,0,0,0,0,0,0,105,0,0,0,0,0,0,0,0,0,0,0,0,0,0,0,0,0,0,0,0,0,0,0,0,35,0,0,0,0,0,0,0,0,0,0,10,0,0,0,0,0,0,0,0,0,0,0,0,0,0,0,0,0,0,0,0,0,0,0,0,0,0,0,0,27.4,,,,,,,,,,,,,,,,
25,0,850,0,0,0,0,0,0,0,0,0,0,0,0,0,0,0,0,0,0,0,0,0,110.625,0,0,0,0,0,0,0,0,0,0,0,0,0,0,0,0,0,0,0,0,0,0,0,0,36.875,0,0,0,0,0,0,0,0,0,0,0,2.5,0,0,0,0,0,0,0,0,0,0,0,0,0,0,0,0,0,0,0,0,0,0,0,0,0,0,0,26,,,,,,,,,,,,,,,,
25,0,850,0,0,0,0,0,0,0,0,0,0,0,0,0,0,0,0,0,0,0,0,0,108.75,0,0,0,0,0,0,0,0,0,0,0,0,0,0,0,0,0,0,0,0,0,0,0,0,36.25,0,0,0,0,0,0,0,0,0,0,0,5,0,0,0,0,0,0,0,0,0,0,0,0,0,0,0,0,0,0,0,0,0,0,0,0,0,0,0,27.8,,,,,,,,,,,,,,,,
25,0,850,0,0,0,0,0,0,0,0,0,0,0,0,0,0,0,0,0,0,0,0,0,105,0,0,0,0,0,0,0,0,0,0,0,0,0,0,0,0,0,0,0,0,0,0,0,0,35,0,0,0,0,0,0,0,0,0,0,0,10,0,0,0,0,0,0,0,0,0,0,0,0,0,0,0,0,0,0,0,0,0,0,0,0,0,0,0,26.7,,,,,,,,,,,,,,,,
25,0,850,0,0,0,0,0,0,0,0,0,0,0,0,0,0,0,0,0,0,0,0,0,110.625,0,0,0,0,0,0,0,0,0,0,0,0,0,0,0,0,0,0,0,0,0,0,0,0,36.875,0,0,0,0,0,0,0,0,0,0,0,0,2.5,0,0,0,0,0,0,0,0,0,0,0,0,0,0,0,0,0,0,0,0,0,0,0,0,0,0,26.4,,,,,,,,,,,,,,,,
25,0,850,0,0,0,0,0,0,0,0,0,0,0,0,0,0,0,0,0,0,0,0,0,108.75,0,0,0,0,0,0,0,0,0,0,0,0,0,0,0,0,0,0,0,0,0,0,0,0,36.25,0,0,0,0,0,0,0,0,0,0,0,0,5,0,0,0,0,0,0,0,0,0,0,0,0,0,0,0,0,0,0,0,0,0,0,0,0,0,0,26.8,,,,,,,,,,,,,,,,
25,0,850,0,0,0,0,0,0,0,0,0,0,0,0,0,0,0,0,0,0,0,0,0,105,0,0,0,0,0,0,0,0,0,0,0,0,0,0,0,0,0,0,0,0,0,0,0,0,35,0,0,0,0,0,0,0,0,0,0,0,0,10,0,0,0,0,0,0,0,0,0,0,0,0,0,0,0,0,0,0,0,0,0,0,0,0,0,0,24.5,,,,,,,,,,,,,,,,
25,0,850,0,0,0,0,0,0,0,0,0,0,0,0,0,0,0,0,0,0,0,0,0,110.625,0,0,0,0,0,0,0,0,0,0,0,0,0,0,0,0,0,0,0,0,0,0,0,0,36.875,0,0,0,0,0,0,0,0,0,0,0,0,0,2.5,0,0,0,0,0,0,0,0,0,0,0,0,0,0,0,0,0,0,0,0,0,0,0,0,0,20,,,,,,,,,,,,,,,,
25,0,850,0,0,0,0,0,0,0,0,0,0,0,0,0,0,0,0,0,0,0,0,0,108.75,0,0,0,0,0,0,0,0,0,0,0,0,0,0,0,0,0,0,0,0,0,0,0,0,36.25,0,0,0,0,0,0,0,0,0,0,0,0,0,5,0,0,0,0,0,0,0,0,0,0,0,0,0,0,0,0,0,0,0,0,0,0,0,0,0,21.9,,,,,,,,,,,,,,,,
25,0,850,0,0,0,0,0,0,0,0,0,0,0,0,0,0,0,0,0,0,0,0,0,105,0,0,0,0,0,0,0,0,0,0,0,0,0,0,0,0,0,0,0,0,0,0,0,0,35,0,0,0,0,0,0,0,0,0,0,0,0,0,10,0,0,0,0,0,0,0,0,0,0,0,0,0,0,0,0,0,0,0,0,0,0,0,0,0,20.7,,,,,,,,,,,,,,,,
26,0,750,0,0,0,0,0,0,0,0,0,0,0,0,0,0,0,0,0,0,0,0,0,166.67,0,0,0,0,0,0,0,0,0,0,0,0,0,0,0,0,0,0,0,0,0,0,0,0,83.33,0,0,0,0,0,0,0,0,0,0,0,0,0,0,0,0,0,0,0,0,0,0,0,0,0,0,0,0,0,0,0,0,0,0,0,0,0,0,0,28.5,,,,,,,,,,,,,,,,
26,0,750,0,0,0,0,0,0,0,0,0,0,0,0,0,0,0,0,0,0,0,0,0,166.67,0,0,0,0,0,0,0,0,0,0,0,0,0,0,0,0,0,0,0,0,0,0,0,0,83.33,0,0,0,0,0,0,0,0,0,0,0,0,0,0,2,0,0,0,0,0,0,0,0,0,0,0,0,0,0,0,0,0,0,0,0,0,0,0,0,28.6,,,,,,,,,,,,,,,,
26,0,750,0,0,0,0,0,0,0,0,0,0,0,0,0,0,0,0,0,0,0,0,0,166.67,0,0,0,0,0,0,0,0,0,0,0,0,0,0,0,0,0,0,0,0,0,0,0,0,83.33,0,0,0,0,0,0,0,0,0,0,0,0,0,0,5,0,0,0,0,0,0,0,0,0,0,0,0,0,0,0,0,0,0,0,0,0,0,0,0,29.7,,,,,,,,,,,,,,,,
26,0,750,0,0,0,0,0,0,0,0,0,0,0,0,0,0,0,0,0,0,0,0,0,166.67,0,0,0,0,0,0,0,0,0,0,0,0,0,0,0,0,0,0,0,0,0,0,0,0,83.33,0,0,0,0,0,0,0,0,0,0,0,0,0,0,10,0,0,0,0,0,0,0,0,0,0,0,0,0,0,0,0,0,0,0,0,0,0,0,0,29.3,,,,,,,,,,,,,,,,
26,0,750,0,0,0,0,0,0,0,0,0,0,0,0,0,0,0,0,0,0,0,0,0,166.67,0,0,0,0,0,0,0,0,0,0,0,0,0,0,0,0,0,0,0,0,0,0,0,0,83.33,0,0,0,0,0,0,0,0,0,0,0,0,0,0,20,0,0,0,0,0,0,0,0,0,0,0,0,0,0,0,0,0,0,0,0,0,0,0,0,27.1,,,,,,,,,,,,,,,,
26,0,750,0,0,0,0,0,0,0,0,0,0,0,0,0,0,0,0,0,0,0,0,0,166.67,0,0,0,0,0,0,0,0,0,0,0,0,0,0,0,0,0,0,0,0,0,0,0,0,83.33,0,0,0,0,0,0,0,0,0,0,0,0,0,0,30,0,0,0,0,0,0,0,0,0,0,0,0,0,0,0,0,0,0,0,0,0,0,0,0,28,,,,,,,,,,,,,,,,
26,0,750,0,0,0,0,0,0,0,0,0,0,0,0,0,0,0,0,0,0,0,0,0,166.67,0,0,0,0,0,0,0,0,0,0,0,0,0,0,0,0,0,0,0,0,0,0,0,0,83.33,0,0,0,0,0,0,0,0,0,0,0,0,0,0,50,0,0,0,0,0,0,0,0,0,0,0,0,0,0,0,0,0,0,0,0,0,0,0,0,21.5,,,,,,,,,,,,,,,,
27,0,1000,0,0,0,0,0,0,0,0,0,0,0,0,0,0,0,0,0,0,0,0,0,0,0,0,0,0,0,0,0,0,0,0,0,0,0,0,0,0,0,0,0,0,0,0,0,0,0,0,0,0,0,0,0,0,0,0,0,0,0,0,0,0,0,0,0,0,0,0,0,0,0,0,0,0,0,0,0,0,0,0,0,0,0,0,0,0,18,,,,,,,,,,,,,,,,
27,0,700,0,0,0,0,0,0,0,0,0,0,0,0,0,0,0,0,0,0,0,0,0,200,0,0,0,0,0,0,0,0,0,0,0,0,0,0,0,0,0,0,0,0,0,0,0,0,100,0,0,0,0,0,0,0,0,0,0,0,0,0,0,0,0,0,0,0,0,0,0,0,0,0,0,0,0,0,0,0,0,0,0,0,0,0,0,0,29.8,,,,,,,,,,,,,,,,
27,0,700,0,0,0,0,0,0,0,0,0,0,0,0,0,0,0,0,0,0,0,0,0,196,0,0,0,0,0,0,0,0,0,0,0,0,0,0,0,0,0,0,0,0,0,0,0,0,99,0,0,0,0,0,0,0,0,0,0,0,0,0,0,0,5,0,0,0,0,0,0,0,0,0,0,0,0,0,0,0,0,0,0,0,0,0,0,0,34.6,,,,,,,,,,,,,,,,
27,0,700,0,0,0,0,0,0,0,0,0,0,0,0,0,0,0,0,0,0,0,0,0,193,0,0,0,0,0,0,0,0,0,0,0,0,0,0,0,0,0,0,0,0,0,0,0,0,97,0,0,0,0,0,0,0,0,0,0,0,0,0,0,0,10,0,0,0,0,0,0,0,0,0,0,0,0,0,0,0,0,0,0,0,0,0,0,0,35,,,,,,,,,,,,,,,,
27,0,700,0,0,0,0,0,0,0,0,0,0,0,0,0,0,0,0,0,0,0,0,0,187,0,0,0,0,0,0,0,0,0,0,0,0,0,0,0,0,0,0,0,0,0,0,0,0,93,0,0,0,0,0,0,0,0,0,0,0,0,0,0,0,20,0,0,0,0,0,0,0,0,0,0,0,0,0,0,0,0,0,0,0,0,0,0,0,35.5,,,,,,,,,,,,,,,,
27,0,700,0,0,0,0,0,0,0,0,0,0,0,0,0,0,0,0,0,0,0,0,0,180,0,0,0,0,0,0,0,0,0,0,0,0,0,0,0,0,0,0,0,0,0,0,0,0,90,0,0,0,0,0,0,0,0,0,0,0,0,0,0,0,30,0,0,0,0,0,0,0,0,0,0,0,0,0,0,0,0,0,0,0,0,0,0,0,36.5,,,,,,,,,,,,,,,,
27,0,700,0,0,0,0,0,0,0,0,0,0,0,0,0,0,0,0,0,0,0,0,0,167,0,0,0,0,0,0,0,0,0,0,0,0,0,0,0,0,0,0,0,0,0,0,0,0,83,0,0,0,0,0,0,0,0,0,0,0,0,0,0,0,50,0,0,0,0,0,0,0,0,0,0,0,0,0,0,0,0,0,0,0,0,0,0,0,34,,,,,,,,,,,,,,,,
27,0,700,0,0,0,0,0,0,0,0,0,0,0,0,0,0,0,0,0,0,0,0,0,133,0,0,0,0,0,0,0,0,0,0,0,0,0,0,0,0,0,0,0,0,0,0,0,0,67,0,0,0,0,0,0,0,0,0,0,0,0,0,0,0,100,0,0,0,0,0,0,0,0,0,0,0,0,0,0,0,0,0,0,0,0,0,0,0,30.5,,,,,,,,,,,,,,,,
27,0,750,0,0,0,0,0,0,0,0,0,0,0,0,0,0,0,0,0,0,0,0,0,161,0,0,0,0,0,0,0,0,0,0,0,0,0,0,0,0,0,0,0,0,0,0,0,0,81,0,0,0,0,0,0,0,0,0,0,0,0,0,0,0,8,0,0,0,0,0,0,0,0,0,0,0,0,0,0,0,0,0,0,0,0,0,0,0,32.7,,,,,,,,,,,,,,,,
28,0,770,0,0,0,0,0,0,0,0,0,0,0,0,0,0,0,0,0,0,0,0,0,153.33,0,0,0,0,0,0,0,0,0,0,0,0,0,0,0,0,0,30.67,0,0,0,0,0,0,46,0,0,0,0,0,0,0,0,0,0,0,0,0,0,0,0,0,0,0,0,0,0,0,0,0,0,0,0,0,0,0,0,0,0,0,0,0,0,0,29.4,,,,,,,,,,,,,,,,
28,0,770,0,0,0,0,0,0,0,0,0,0,0,0,0,0,0,0,0,0,0,0,0,150,0,0,0,0,0,0,0,0,0,0,0,0,0,0,0,0,0,30,0,0,0,0,0,0,45,0,0,0,0,0,0,0,0,0,0,0,0,0,0,0,0,5,0,0,0,0,0,0,0,0,0,0,0,0,0,0,0,0,0,0,0,0,0,0,31.5,,,,,,,,,,,,,,,,
28,0,770,0,0,0,0,0,0,0,0,0,0,0,0,0,0,0,0,0,0,0,0,0,146.67,0,0,0,0,0,0,0,0,0,0,0,0,0,0,0,0,0,29.33,0,0,0,0,0,0,44,0,0,0,0,0,0,0,0,0,0,0,0,0,0,0,0,10,0,0,0,0,0,0,0,0,0,0,0,0,0,0,0,0,0,0,0,0,0,0,31,,,,,,,,,,,,,,,,
28,0,770,0,0,0,0,0,0,0,0,0,0,0,0,0,0,0,0,0,0,0,0,0,140,0,0,0,0,0,0,0,0,0,0,0,0,0,0,0,0,0,28,0,0,0,0,0,0,42,0,0,0,0,0,0,0,0,0,0,0,0,0,0,0,0,20,0,0,0,0,0,0,0,0,0,0,0,0,0,0,0,0,0,0,0,0,0,0,30,,,,,,,,,,,,,,,,
28,0,770,0,0,0,0,0,0,0,0,0,0,0,0,0,0,0,0,0,0,0,0,0,134.33,0,0,0,0,0,0,0,0,0,0,0,0,0,0,0,0,0,26.67,0,0,0,0,0,0,40,0,0,0,0,0,0,0,0,0,0,0,0,0,0,0,0,30,0,0,0,0,0,0,0,0,0,0,0,0,0,0,0,0,0,0,0,0,0,0,29.1,,,,,,,,,,,,,,,,
29,0,750,0,0,0,0,0,0,0,0,0,0,0,0,0,0,0,0,0,0,0,0,0,167,0,0,0,0,0,0,0,0,0,0,0,0,0,0,0,0,0,0,0,0,0,0,0,0,83,0,0,0,0,0,0,0,0,0,0,0,0,0,0,0,0,0,0,0,0,0,0,0,0,0,0,0,0,0,0,0,0,0,0,0,0,0,0,0,29,,,,,,,,,,,,,,,,
29,0,745,0,0,0,0,0,0,0,0,0,0,0,0,0,0,0,0,0,0,0,0,0,167,0,0,0,0,0,0,0,0,0,0,0,0,0,0,0,0,0,0,0,0,0,0,0,0,83,0,0,0,0,0,0,0,0,0,0,0,0,0,0,0,0,0,5,0,0,0,0,0,0,0,0,0,0,0,0,0,0,0,0,0,0,0,0,0,29.7,,,,,,,,,,,,,,,,
29,0,740,0,0,0,0,0,0,0,0,0,0,0,0,0,0,0,0,0,0,0,0,0,167,0,0,0,0,0,0,0,0,0,0,0,0,0,0,0,0,0,0,0,0,0,0,0,0,83,0,0,0,0,0,0,0,0,0,0,0,0,0,0,0,0,0,10,0,0,0,0,0,0,0,0,0,0,0,0,0,0,0,0,0,0,0,0,0,31.5,,,,,,,,,,,,,,,,
29,0,735,0,0,0,0,0,0,0,0,0,0,0,0,0,0,0,0,0,0,0,0,0,167,0,0,0,0,0,0,0,0,0,0,0,0,0,0,0,0,0,0,0,0,0,0,0,0,83,0,0,0,0,0,0,0,0,0,0,0,0,0,0,0,0,0,15,0,0,0,0,0,0,0,0,0,0,0,0,0,0,0,0,0,0,0,0,0,32.4,,,,,,,,,,,,,,,,
29,0,730,0,0,0,0,0,0,0,0,0,0,0,0,0,0,0,0,0,0,0,0,0,167,0,0,0,0,0,0,0,0,0,0,0,0,0,0,0,0,0,0,0,0,0,0,0,0,83,0,0,0,0,0,0,0,0,0,0,0,0,0,0,0,0,0,20,0,0,0,0,0,0,0,0,0,0,0,0,0,0,0,0,0,0,0,0,0,32.6,,,,,,,,,,,,,,,,
29,0,720,0,0,0,0,0,0,0,0,0,0,0,0,0,0,0,0,0,0,0,0,0,167,0,0,0,0,0,0,0,0,0,0,0,0,0,0,0,0,0,0,0,0,0,0,0,0,83,0,0,0,0,0,0,0,0,0,0,0,0,0,0,0,0,0,30,0,0,0,0,0,0,0,0,0,0,0,0,0,0,0,0,0,0,0,0,0,33.8,,,,,,,,,,,,,,,,
29,0,710,0,0,0,0,0,0,0,0,0,0,0,0,0,0,0,0,0,0,0,0,0,167,0,0,0,0,0,0,0,0,0,0,0,0,0,0,0,0,0,0,0,0,0,0,0,0,83,0,0,0,0,0,0,0,0,0,0,0,0,0,0,0,0,0,40,0,0,0,0,0,0,0,0,0,0,0,0,0,0,0,0,0,0,0,0,0,34.2,,,,,,,,,,,,,,,,
29,0,700,0,0,0,0,0,0,0,0,0,0,0,0,0,0,0,0,0,0,0,0,0,167,0,0,0,0,0,0,0,0,0,0,0,0,0,0,0,0,0,0,0,0,0,0,0,0,83,0,0,0,0,0,0,0,0,0,0,0,0,0,0,0,0,0,50,0,0,0,0,0,0,0,0,0,0,0,0,0,0,0,0,0,0,0,0,0,33.8,,,,,,,,,,,,,,,,
29,0,750,0,0,0,0,0,0,0,0,0,0,0,0,0,0,0,0,0,0,0,0,0,167,0,0,0,0,0,0,0,0,0,0,0,0,0,0,0,0,0,0,0,0,0,0,0,0,83,0,0,0,0,0,0,0,0,0,0,0,0,0,0,0,0,0,0,0,0,0,0,0,0,0,0,0,0,0,0,0,0,0,0,0,0,0,0,0,29,,,,,,,,,,,,,,,,
29,0,745,0,0,0,0,0,0,0,0,0,0,0,0,0,0,0,0,0,0,0,0,0,167,0,0,0,0,0,0,0,0,0,0,0,0,0,0,0,0,0,0,0,0,0,0,0,0,83,0,0,0,0,0,0,0,0,0,0,0,0,0,0,0,0,0,0,5,0,0,0,0,0,0,0,0,0,0,0,0,0,0,0,0,0,0,0,0,31.5,,,,,,,,,,,,,,,,
29,0,740,0,0,0,0,0,0,0,0,0,0,0,0,0,0,0,0,0,0,0,0,0,167,0,0,0,0,0,0,0,0,0,0,0,0,0,0,0,0,0,0,0,0,0,0,0,0,83,0,0,0,0,0,0,0,0,0,0,0,0,0,0,0,0,0,0,10,0,0,0,0,0,0,0,0,0,0,0,0,0,0,0,0,0,0,0,0,31.8,,,,,,,,,,,,,,,,
29,0,735,0,0,0,0,0,0,0,0,0,0,0,0,0,0,0,0,0,0,0,0,0,167,0,0,0,0,0,0,0,0,0,0,0,0,0,0,0,0,0,0,0,0,0,0,0,0,83,0,0,0,0,0,0,0,0,0,0,0,0,0,0,0,0,0,0,15,0,0,0,0,0,0,0,0,0,0,0,0,0,0,0,0,0,0,0,0,32.5,,,,,,,,,,,,,,,,
29,0,730,0,0,0,0,0,0,0,0,0,0,0,0,0,0,0,0,0,0,0,0,0,167,0,0,0,0,0,0,0,0,0,0,0,0,0,0,0,0,0,0,0,0,0,0,0,0,83,0,0,0,0,0,0,0,0,0,0,0,0,0,0,0,0,0,0,20,0,0,0,0,0,0,0,0,0,0,0,0,0,0,0,0,0,0,0,0,34.2,,,,,,,,,,,,,,,,
29,0,720,0,0,0,0,0,0,0,0,0,0,0,0,0,0,0,0,0,0,0,0,0,167,0,0,0,0,0,0,0,0,0,0,0,0,0,0,0,0,0,0,0,0,0,0,0,0,83,0,0,0,0,0,0,0,0,0,0,0,0,0,0,0,0,0,0,30,0,0,0,0,0,0,0,0,0,0,0,0,0,0,0,0,0,0,0,0,35.3,,,,,,,,,,,,,,,,
29,0,710,0,0,0,0,0,0,0,0,0,0,0,0,0,0,0,0,0,0,0,0,0,167,0,0,0,0,0,0,0,0,0,0,0,0,0,0,0,0,0,0,0,0,0,0,0,0,83,0,0,0,0,0,0,0,0,0,0,0,0,0,0,0,0,0,0,40,0,0,0,0,0,0,0,0,0,0,0,0,0,0,0,0,0,0,0,0,36.8,,,,,,,,,,,,,,,,
29,0,700,0,0,0,0,0,0,0,0,0,0,0,0,0,0,0,0,0,0,0,0,0,167,0,0,0,0,0,0,0,0,0,0,0,0,0,0,0,0,0,0,0,0,0,0,0,0,83,0,0,0,0,0,0,0,0,0,0,0,0,0,0,0,0,0,0,50,0,0,0,0,0,0,0,0,0,0,0,0,0,0,0,0,0,0,0,0,34.9,,,,,,,,,,,,,,,,
29,0,750,0,0,0,0,0,0,0,0,0,0,0,0,0,0,0,0,0,0,0,0,0,167,0,0,0,0,0,0,0,0,0,0,0,0,0,0,0,0,0,0,0,0,0,0,0,0,83,0,0,0,0,0,0,0,0,0,0,0,0,0,0,0,0,0,0,0,0,0,0,0,0,0,0,0,0,0,0,0,0,0,0,0,0,0,0,0,29,,,,,,,,,,,,,,,,
29,0,745,0,0,0,0,0,0,0,0,0,0,0,0,0,0,0,0,0,0,0,0,0,167,0,0,0,0,0,0,0,0,0,0,0,0,0,0,0,0,0,0,0,0,0,0,0,0,83,0,0,0,0,0,0,0,0,0,0,0,0,0,0,0,0,0,0,0,5,0,0,0,0,0,0,0,0,0,0,0,0,0,0,0,0,0,0,0,32.1,,,,,,,,,,,,,,,,
29,0,740,0,0,0,0,0,0,0,0,0,0,0,0,0,0,0,0,0,0,0,0,0,167,0,0,0,0,0,0,0,0,0,0,0,0,0,0,0,0,0,0,0,0,0,0,0,0,83,0,0,0,0,0,0,0,0,0,0,0,0,0,0,0,0,0,0,0,10,0,0,0,0,0,0,0,0,0,0,0,0,0,0,0,0,0,0,0,34,,,,,,,,,,,,,,,,
29,0,735,0,0,0,0,0,0,0,0,0,0,0,0,0,0,0,0,0,0,0,0,0,167,0,0,0,0,0,0,0,0,0,0,0,0,0,0,0,0,0,0,0,0,0,0,0,0,83,0,0,0,0,0,0,0,0,0,0,0,0,0,0,0,0,0,0,0,15,0,0,0,0,0,0,0,0,0,0,0,0,0,0,0,0,0,0,0,36.4,,,,,,,,,,,,,,,,
29,0,730,0,0,0,0,0,0,0,0,0,0,0,0,0,0,0,0,0,0,0,0,0,167,0,0,0,0,0,0,0,0,0,0,0,0,0,0,0,0,0,0,0,0,0,0,0,0,83,0,0,0,0,0,0,0,0,0,0,0,0,0,0,0,0,0,0,0,20,0,0,0,0,0,0,0,0,0,0,0,0,0,0,0,0,0,0,0,38.1,,,,,,,,,,,,,,,,
29,0,720,0,0,0,0,0,0,0,0,0,0,0,0,0,0,0,0,0,0,0,0,0,167,0,0,0,0,0,0,0,0,0,0,0,0,0,0,0,0,0,0,0,0,0,0,0,0,83,0,0,0,0,0,0,0,0,0,0,0,0,0,0,0,0,0,0,0,30,0,0,0,0,0,0,0,0,0,0,0,0,0,0,0,0,0,0,0,37.6,,,,,,,,,,,,,,,,
29,0,710,0,0,0,0,0,0,0,0,0,0,0,0,0,0,0,0,0,0,0,0,0,167,0,0,0,0,0,0,0,0,0,0,0,0,0,0,0,0,0,0,0,0,0,0,0,0,83,0,0,0,0,0,0,0,0,0,0,0,0,0,0,0,0,0,0,0,40,0,0,0,0,0,0,0,0,0,0,0,0,0,0,0,0,0,0,0,37.4,,,,,,,,,,,,,,,,
29,0,700,0,0,0,0,0,0,0,0,0,0,0,0,0,0,0,0,0,0,0,0,0,167,0,0,0,0,0,0,0,0,0,0,0,0,0,0,0,0,0,0,0,0,0,0,0,0,83,0,0,0,0,0,0,0,0,0,0,0,0,0,0,0,0,0,0,0,50,0,0,0,0,0,0,0,0,0,0,0,0,0,0,0,0,0,0,0,36.8,,,,,,,,,,,,,,,,
29,0,750,0,0,0,0,0,0,0,0,0,0,0,0,0,0,0,0,0,0,0,0,0,167,0,0,0,0,0,0,0,0,0,0,0,0,0,0,0,0,0,0,0,0,0,0,0,0,83,0,0,0,0,0,0,0,0,0,0,0,0,0,0,0,0,0,0,0,0,0,0,0,0,0,0,0,0,0,0,0,0,0,0,0,0,0,0,0,29,,,,,,,,,,,,,,,,
29,0,745,0,0,0,0,0,0,0,0,0,0,0,0,0,0,0,0,0,0,0,0,0,167,0,0,0,0,0,0,0,0,0,0,0,0,0,0,0,0,0,0,0,0,0,0,0,0,83,0,0,0,0,0,0,0,0,0,0,0,0,0,0,0,0,0,0,0,0,5,0,0,0,0,0,0,0,0,0,0,0,0,0,0,0,0,0,0,32.3,,,,,,,,,,,,,,,,
29,0,740,0,0,0,0,0,0,0,0,0,0,0,0,0,0,0,0,0,0,0,0,0,167,0,0,0,0,0,0,0,0,0,0,0,0,0,0,0,0,0,0,0,0,0,0,0,0,83,0,0,0,0,0,0,0,0,0,0,0,0,0,0,0,0,0,0,0,0,10,0,0,0,0,0,0,0,0,0,0,0,0,0,0,0,0,0,0,32.6,,,,,,,,,,,,,,,,
29,0,735,0,0,0,0,0,0,0,0,0,0,0,0,0,0,0,0,0,0,0,0,0,167,0,0,0,0,0,0,0,0,0,0,0,0,0,0,0,0,0,0,0,0,0,0,0,0,83,0,0,0,0,0,0,0,0,0,0,0,0,0,0,0,0,0,0,0,0,15,0,0,0,0,0,0,0,0,0,0,0,0,0,0,0,0,0,0,34.2,,,,,,,,,,,,,,,,
29,0,730,0,0,0,0,0,0,0,0,0,0,0,0,0,0,0,0,0,0,0,0,0,167,0,0,0,0,0,0,0,0,0,0,0,0,0,0,0,0,0,0,0,0,0,0,0,0,83,0,0,0,0,0,0,0,0,0,0,0,0,0,0,0,0,0,0,0,0,20,0,0,0,0,0,0,0,0,0,0,0,0,0,0,0,0,0,0,35.8,,,,,,,,,,,,,,,,
29,0,720,0,0,0,0,0,0,0,0,0,0,0,0,0,0,0,0,0,0,0,0,0,167,0,0,0,0,0,0,0,0,0,0,0,0,0,0,0,0,0,0,0,0,0,0,0,0,83,0,0,0,0,0,0,0,0,0,0,0,0,0,0,0,0,0,0,0,0,30,0,0,0,0,0,0,0,0,0,0,0,0,0,0,0,0,0,0,36.2,,,,,,,,,,,,,,,,
29,0,710,0,0,0,0,0,0,0,0,0,0,0,0,0,0,0,0,0,0,0,0,0,167,0,0,0,0,0,0,0,0,0,0,0,0,0,0,0,0,0,0,0,0,0,0,0,0,83,0,0,0,0,0,0,0,0,0,0,0,0,0,0,0,0,0,0,0,0,40,0,0,0,0,0,0,0,0,0,0,0,0,0,0,0,0,0,0,36.6,,,,,,,,,,,,,,,,
29,0,700,0,0,0,0,0,0,0,0,0,0,0,0,0,0,0,0,0,0,0,0,0,167,0,0,0,0,0,0,0,0,0,0,0,0,0,0,0,0,0,0,0,0,0,0,0,0,83,0,0,0,0,0,0,0,0,0,0,0,0,0,0,0,0,0,0,0,0,50,0,0,0,0,0,0,0,0,0,0,0,0,0,0,0,0,0,0,34.9,,,,,,,,,,,,,,,,
30,0,800,0,0,0,0,0,0,0,0,0,0,0,0,0,0,0,0,0,0,0,0,0,150,0,0,0,0,0,0,0,0,0,0,0,0,0,0,0,0,50,0,0,0,0,0,0,0,0,0,0,0,0,0,0,0,0,0,0,0,0,0,0,0,0,0,0,0,0,0,0,0,0,0,0,0,0,0,0,0,0,0,0,0,0,0,0,0,23.3,,,,,,,,,,,,,,,,
30,0,800,0,0,0,0,0,0,0,0,0,0,0,0,0,0,0,0,0,0,0,0,0,150,0,0,0,0,0,0,0,0,0,0,0,0,0,0,0,0,50,0,0,0,0,0,0,0,0,0,0,0,0,0,0,0,0,0,0,0,0,0,0,0,0,0,0,0,0,0,5,0,0,0,0,0,0,0,0,0,0,0,0,0,0,0,0,0,25.9,,,,,,,,,,,,,,,,
30,0,800,0,0,0,0,0,0,0,0,0,0,0,0,0,0,0,0,0,0,0,0,0,150,0,0,0,0,0,0,0,0,0,0,0,0,0,0,0,0,50,0,0,0,0,0,0,0,0,0,0,0,0,0,0,0,0,0,0,0,0,0,0,0,0,0,0,0,0,0,10,0,0,0,0,0,0,0,0,0,0,0,0,0,0,0,0,0,26.2,,,,,,,,,,,,,,,,
30,0,800,0,0,0,0,0,0,0,0,0,0,0,0,0,0,0,0,0,0,0,0,0,150,0,0,0,0,0,0,0,0,0,0,0,0,0,0,0,0,50,0,0,0,0,0,0,0,0,0,0,0,0,0,0,0,0,0,0,0,0,0,0,0,0,0,0,0,0,0,15,0,0,0,0,0,0,0,0,0,0,0,0,0,0,0,0,0,27,,,,,,,,,,,,,,,,
30,0,800,0,0,0,0,0,0,0,0,0,0,0,0,0,0,0,0,0,0,0,0,0,150,0,0,0,0,0,0,0,0,0,0,0,0,0,0,0,0,50,0,0,0,0,0,0,0,0,0,0,0,0,0,0,0,0,0,0,0,0,0,0,0,0,0,0,0,0,0,20,0,0,0,0,0,0,0,0,0,0,0,0,0,0,0,0,0,27.4,,,,,,,,,,,,,,,,
30,0,800,0,0,0,0,0,0,0,0,0,0,0,0,0,0,0,0,0,0,0,0,0,150,0,0,0,0,0,0,0,0,0,0,0,0,0,0,0,0,50,0,0,0,0,0,0,0,0,0,0,0,0,0,0,0,0,0,0,0,0,0,0,0,0,0,0,0,0,0,25,0,0,0,0,0,0,0,0,0,0,0,0,0,0,0,0,0,26.8,,,,,,,,,,,,,,,,
30,0,800,0,0,0,0,0,0,0,0,0,0,0,0,0,0,0,0,0,0,0,0,0,150,0,0,0,0,0,0,0,0,0,0,0,0,0,0,0,0,50,0,0,0,0,0,0,0,0,0,0,0,0,0,0,0,0,0,0,0,0,0,0,0,0,0,0,0,0,0,30,0,0,0,0,0,0,0,0,0,0,0,0,0,0,0,0,0,26.5,,,,,,,,,,,,,,,,
30,0,800,0,0,0,0,0,0,0,0,0,0,0,0,0,0,0,0,0,0,0,0,0,150,0,0,0,0,0,0,0,0,0,0,0,0,0,0,0,0,50,0,0,0,0,0,0,0,0,0,0,0,0,0,0,0,0,0,0,0,0,0,0,0,0,0,0,0,0,0,0,0,0,0,0,0,0,0,0,0,0,0,0,0,0,0,0,0,23.3,,,,,,,,,,,,,,,,
30,0,800,0,0,0,0,0,0,0,0,0,0,0,0,0,0,0,0,0,0,0,0,0,150,0,0,0,0,0,0,0,0,0,0,0,0,0,0,0,0,50,0,0,0,0,0,0,0,0,0,0,0,0,0,0,0,0,0,0,0,0,0,0,0,0,0,0,0,0,0,0,5,0,0,0,0,0,0,0,0,0,0,0,0,0,0,0,0,25.2,,,,,,,,,,,,,,,,
30,0,800,0,0,0,0,0,0,0,0,0,0,0,0,0,0,0,0,0,0,0,0,0,150,0,0,0,0,0,0,0,0,0,0,0,0,0,0,0,0,50,0,0,0,0,0,0,0,0,0,0,0,0,0,0,0,0,0,0,0,0,0,0,0,0,0,0,0,0,0,0,10,0,0,0,0,0,0,0,0,0,0,0,0,0,0,0,0,25.8,,,,,,,,,,,,,,,,
30,0,800,0,0,0,0,0,0,0,0,0,0,0,0,0,0,0,0,0,0,0,0,0,150,0,0,0,0,0,0,0,0,0,0,0,0,0,0,0,0,50,0,0,0,0,0,0,0,0,0,0,0,0,0,0,0,0,0,0,0,0,0,0,0,0,0,0,0,0,0,0,15,0,0,0,0,0,0,0,0,0,0,0,0,0,0,0,0,27.5,,,,,,,,,,,,,,,,
30,0,800,0,0,0,0,0,0,0,0,0,0,0,0,0,0,0,0,0,0,0,0,0,150,0,0,0,0,0,0,0,0,0,0,0,0,0,0,0,0,50,0,0,0,0,0,0,0,0,0,0,0,0,0,0,0,0,0,0,0,0,0,0,0,0,0,0,0,0,0,0,20,0,0,0,0,0,0,0,0,0,0,0,0,0,0,0,0,28.2,,,,,,,,,,,,,,,,
30,0,800,0,0,0,0,0,0,0,0,0,0,0,0,0,0,0,0,0,0,0,0,0,150,0,0,0,0,0,0,0,0,0,0,0,0,0,0,0,0,50,0,0,0,0,0,0,0,0,0,0,0,0,0,0,0,0,0,0,0,0,0,0,0,0,0,0,0,0,0,0,25,0,0,0,0,0,0,0,0,0,0,0,0,0,0,0,0,27.6,,,,,,,,,,,,,,,,
30,0,800,0,0,0,0,0,0,0,0,0,0,0,0,0,0,0,0,0,0,0,0,0,150,0,0,0,0,0,0,0,0,0,0,0,0,0,0,0,0,50,0,0,0,0,0,0,0,0,0,0,0,0,0,0,0,0,0,0,0,0,0,0,0,0,0,0,0,0,0,0,30,0,0,0,0,0,0,0,0,0,0,0,0,0,0,0,0,27.4,,,,,,,,,,,,,,,,
30,0,800,0,0,0,0,0,0,0,0,0,0,0,0,0,0,0,0,0,0,0,0,0,150,0,0,0,0,0,0,0,0,0,0,0,0,0,0,0,0,50,0,0,0,0,0,0,0,0,0,0,0,0,0,0,0,0,0,0,0,0,0,0,0,0,0,0,0,0,0,0,0,0,0,0,0,0,0,0,0,0,0,0,0,0,0,0,0,23.3,,,,,,,,,,,,,,,,
30,0,800,0,0,0,0,0,0,0,0,0,0,0,0,0,0,0,0,0,0,0,0,0,150,0,0,0,0,0,0,0,0,0,0,0,0,0,0,0,0,50,0,0,0,0,0,0,0,0,0,0,0,0,0,0,0,0,0,0,0,0,0,0,0,0,0,0,0,0,0,0,0,5,0,0,0,0,0,0,0,0,0,0,0,0,0,0,0,26.6,,,,,,,,,,,,,,,,
30,0,800,0,0,0,0,0,0,0,0,0,0,0,0,0,0,0,0,0,0,0,0,0,150,0,0,0,0,0,0,0,0,0,0,0,0,0,0,0,0,50,0,0,0,0,0,0,0,0,0,0,0,0,0,0,0,0,0,0,0,0,0,0,0,0,0,0,0,0,0,0,0,10,0,0,0,0,0,0,0,0,0,0,0,0,0,0,0,28.4,,,,,,,,,,,,,,,,
30,0,800,0,0,0,0,0,0,0,0,0,0,0,0,0,0,0,0,0,0,0,0,0,150,0,0,0,0,0,0,0,0,0,0,0,0,0,0,0,0,50,0,0,0,0,0,0,0,0,0,0,0,0,0,0,0,0,0,0,0,0,0,0,0,0,0,0,0,0,0,0,0,15,0,0,0,0,0,0,0,0,0,0,0,0,0,0,0,27.4,,,,,,,,,,,,,,,,
30,0,800,0,0,0,0,0,0,0,0,0,0,0,0,0,0,0,0,0,0,0,0,0,150,0,0,0,0,0,0,0,0,0,0,0,0,0,0,0,0,50,0,0,0,0,0,0,0,0,0,0,0,0,0,0,0,0,0,0,0,0,0,0,0,0,0,0,0,0,0,0,0,20,0,0,0,0,0,0,0,0,0,0,0,0,0,0,0,27.6,,,,,,,,,,,,,,,,
30,0,800,0,0,0,0,0,0,0,0,0,0,0,0,0,0,0,0,0,0,0,0,0,150,0,0,0,0,0,0,0,0,0,0,0,0,0,0,0,0,50,0,0,0,0,0,0,0,0,0,0,0,0,0,0,0,0,0,0,0,0,0,0,0,0,0,0,0,0,0,0,0,0,0,0,0,0,0,0,0,0,0,0,0,0,0,0,0,23.3,,,,,,,,,,,,,,,,
30,0,800,0,0,0,0,0,0,0,0,0,0,0,0,0,0,0,0,0,0,0,0,0,150,0,0,0,0,0,0,0,0,0,0,0,0,0,0,0,0,50,0,0,0,0,0,0,0,0,0,0,0,0,0,0,0,0,0,0,0,0,0,0,0,0,0,0,0,0,0,0,0,0,5,0,0,0,0,0,0,0,0,0,0,0,0,0,0,26.4,,,,,,,,,,,,,,,,
30,0,800,0,0,0,0,0,0,0,0,0,0,0,0,0,0,0,0,0,0,0,0,0,150,0,0,0,0,0,0,0,0,0,0,0,0,0,0,0,0,50,0,0,0,0,0,0,0,0,0,0,0,0,0,0,0,0,0,0,0,0,0,0,0,0,0,0,0,0,0,0,0,0,10,0,0,0,0,0,0,0,0,0,0,0,0,0,0,28.4,,,,,,,,,,,,,,,,
30,0,800,0,0,0,0,0,0,0,0,0,0,0,0,0,0,0,0,0,0,0,0,0,150,0,0,0,0,0,0,0,0,0,0,0,0,0,0,0,0,50,0,0,0,0,0,0,0,0,0,0,0,0,0,0,0,0,0,0,0,0,0,0,0,0,0,0,0,0,0,0,0,0,15,0,0,0,0,0,0,0,0,0,0,0,0,0,0,27.8,,,,,,,,,,,,,,,,
30,0,800,0,0,0,0,0,0,0,0,0,0,0,0,0,0,0,0,0,0,0,0,0,150,0,0,0,0,0,0,0,0,0,0,0,0,0,0,0,0,50,0,0,0,0,0,0,0,0,0,0,0,0,0,0,0,0,0,0,0,0,0,0,0,0,0,0,0,0,0,0,0,0,20,0,0,0,0,0,0,0,0,0,0,0,0,0,0,27.6,,,,,,,,,,,,,,,,
30,0,800,0,0,0,0,0,0,0,0,0,0,0,0,0,0,0,0,0,0,0,0,0,150,0,0,0,0,0,0,0,0,0,0,0,0,0,0,0,0,50,0,0,0,0,0,0,0,0,0,0,0,0,0,0,0,0,0,0,0,0,0,0,0,0,0,0,0,0,0,0,0,0,0,0,0,0,0,0,0,0,0,0,0,0,0,0,0,23.3,,,,,,,,,,,,,,,,
30,0,800,0,0,0,0,0,0,0,0,0,0,0,0,0,0,0,0,0,0,0,0,0,150,0,0,0,0,0,0,0,0,0,0,0,0,0,0,0,0,50,0,0,0,0,0,0,0,0,0,0,0,0,0,0,0,0,0,0,0,0,0,0,0,0,0,0,0,0,0,0,0,0,0,5,0,0,0,0,0,0,0,0,0,0,0,0,0,26.7,,,,,,,,,,,,,,,,
30,0,800,0,0,0,0,0,0,0,0,0,0,0,0,0,0,0,0,0,0,0,0,0,150,0,0,0,0,0,0,0,0,0,0,0,0,0,0,0,0,50,0,0,0,0,0,0,0,0,0,0,0,0,0,0,0,0,0,0,0,0,0,0,0,0,0,0,0,0,0,0,0,0,0,10,0,0,0,0,0,0,0,0,0,0,0,0,0,27.8,,,,,,,,,,,,,,,,
30,0,800,0,0,0,0,0,0,0,0,0,0,0,0,0,0,0,0,0,0,0,0,0,150,0,0,0,0,0,0,0,0,0,0,0,0,0,0,0,0,50,0,0,0,0,0,0,0,0,0,0,0,0,0,0,0,0,0,0,0,0,0,0,0,0,0,0,0,0,0,0,0,0,0,15,0,0,0,0,0,0,0,0,0,0,0,0,0,28,,,,,,,,,,,,,,,,
30,0,800,0,0,0,0,0,0,0,0,0,0,0,0,0,0,0,0,0,0,0,0,0,150,0,0,0,0,0,0,0,0,0,0,0,0,0,0,0,0,50,0,0,0,0,0,0,0,0,0,0,0,0,0,0,0,0,0,0,0,0,0,0,0,0,0,0,0,0,0,0,0,0,0,20,0,0,0,0,0,0,0,0,0,0,0,0,0,28.1,,,,,,,,,,,,,,,,
30,0,800,0,0,0,0,0,0,0,0,0,0,0,0,0,0,0,0,0,0,0,0,0,150,0,0,0,0,0,0,0,0,0,0,0,0,0,0,0,0,50,0,0,0,0,0,0,0,0,0,0,0,0,0,0,0,0,0,0,0,0,0,0,0,0,0,0,0,0,0,0,0,0,0,25,0,0,0,0,0,0,0,0,0,0,0,0,0,27.2,,,,,,,,,,,,,,,,
30,0,800,0,0,0,0,0,0,0,0,0,0,0,0,0,0,0,0,0,0,0,0,0,150,0,0,0,0,0,0,0,0,0,0,0,0,0,0,0,0,50,0,0,0,0,0,0,0,0,0,0,0,0,0,0,0,0,0,0,0,0,0,0,0,0,0,0,0,0,0,0,0,0,0,30,0,0,0,0,0,0,0,0,0,0,0,0,0,26.9,,,,,,,,,,,,,,,,
31,0,1000,0,0,0,0,0,0,0,0,0,0,0,0,0,0,0,0,0,0,0,0,0,0,0,0,0,0,0,0,0,0,0,0,0,0,0,0,0,0,0,0,0,0,0,0,0,0,0,0,0,0,0,0,0,0,0,0,0,0,0,0,0,0,0,0,0,0,0,0,0,0,0,0,0,0,0,0,0,0,0,0,0,0,0,0,0,0,18,,,,,,,,,,,,,,,,
31,0,600,0,0,0,0,0,0,0,0,0,0,0,0,0,0,0,0,0,0,0,0,0,0,0,0,0,0,0,0,0,0,0,0,0,0,0,0,0,400,0,0,0,0,0,0,0,0,0,0,0,0,0,0,0,0,0,0,0,0,0,0,0,0,0,0,0,0,0,0,0,0,0,0,0,0,0,0,0,0,0,0,0,0,0,0,0,0,30.1,,,,,,,,,,,,,,,,
31,0,420,0,0,0,0,0,0,0,0,0,0,0,0,0,0,0,0,0,0,0,0,0,0,0,0,0,0,0,0,0,0,0,0,0,0,0,0,0,400,0,0,0,0,0,0,0,0,0,0,0,0,0,0,0,0,0,0,0,0,0,0,0,0,0,0,0,0,0,0,0,0,0,0,0,180,0,0,0,0,0,0,0,0,0,0,0,0,26.5,,,,,,,,,,,,,,,,
31,0,360,0,0,0,0,0,0,0,0,0,0,0,0,0,0,0,0,0,0,0,0,0,0,0,0,0,0,0,0,0,0,0,0,0,0,0,0,0,400,0,0,0,0,0,0,0,0,0,0,0,0,0,0,0,0,0,0,0,0,0,0,0,0,0,0,0,0,0,0,0,0,0,0,0,240,0,0,0,0,0,0,0,0,0,0,0,0,27.5,,,,,,,,,,,,,,,,
31,0,300,0,0,0,0,0,0,0,0,0,0,0,0,0,0,0,0,0,0,0,0,0,0,0,0,0,0,0,0,0,0,0,0,0,0,0,0,0,400,0,0,0,0,0,0,0,0,0,0,0,0,0,0,0,0,0,0,0,0,0,0,0,0,0,0,0,0,0,0,0,0,0,0,0,300,0,0,0,0,0,0,0,0,0,0,0,0,28.5,,,,,,,,,,,,,,,,
32,0,1000,0,0,0,0,0,0,0,0,0,0,0,0,0,0,0,0,0,0,0,0,0,0,0,0,0,0,0,0,0,0,0,0,0,0,0,0,0,0,0,0,0,0,0,0,0,0,0,0,0,0,0,0,0,0,0,0,0,0,0,0,0,0,0,0,0,0,0,0,0,0,0,0,0,0,0,0,0,0,0,0,0,0,0,0,0,0,18,,,,,,,,,,,,,,,,
32,0,995,0,0,0,0,0,0,0,0,0,0,0,0,0,0,0,0,0,0,0,0,0,0,0,0,0,0,0,0,0,0,0,0,0,0,0,0,0,0,0,0,0,0,0,0,0,0,0,0,0,0,0,0,0,0,0,0,0,0,0,0,0,0,0,0,0,0,0,0,0,0,0,0,0,0,5,0,0,0,0,0,0,0,0,0,0,0,19,,,,,,,,,,,,,,,,
32,0,750,0,0,0,0,0,0,0,0,0,0,0,0,0,0,0,0,0,0,0,0,0,166.67,0,0,0,0,0,0,0,0,0,0,0,0,0,0,0,0,0,0,0,0,0,0,0,0,83.33,0,0,0,0,0,0,0,0,0,0,0,0,0,0,0,0,0,0,0,0,0,0,0,0,0,0,0,0,0,0,0,0,0,0,0,0,0,0,0,31,,,,,,,,,,,,,,,,
32,0,750,0,0,0,0,0,0,0,0,0,0,0,0,0,0,0,0,0,0,0,0,0,166,0,0,0,0,0,0,0,0,0,0,0,0,0,0,0,0,0,0,0,0,0,0,0,0,83,0,0,0,0,0,0,0,0,0,0,0,0,0,0,0,0,0,0,0,0,0,0,0,0,0,0,0,1,0,0,0,0,0,0,0,0,0,0,0,32.5,,,,,,,,,,,,,,,,
32,0,750,0,0,0,0,0,0,0,0,0,0,0,0,0,0,0,0,0,0,0,0,0,164.67,0,0,0,0,0,0,0,0,0,0,0,0,0,0,0,0,0,0,0,0,0,0,0,0,82.33,0,0,0,0,0,0,0,0,0,0,0,0,0,0,0,0,0,0,0,0,0,0,0,0,0,0,0,3,0,0,0,0,0,0,0,0,0,0,0,34.5,,,,,,,,,,,,,,,,
32,0,750,0,0,0,0,0,0,0,0,0,0,0,0,0,0,0,0,0,0,0,0,0,163.33,0,0,0,0,0,0,0,0,0,0,0,0,0,0,0,0,0,0,0,0,0,0,0,0,81.66,0,0,0,0,0,0,0,0,0,0,0,0,0,0,0,0,0,0,0,0,0,0,0,0,0,0,0,5,0,0,0,0,0,0,0,0,0,0,0,35,,,,,,,,,,,,,,,,
32,0,750,0,0,0,0,0,0,0,0,0,0,0,0,0,0,0,0,0,0,0,0,0,160,0,0,0,0,0,0,0,0,0,0,0,0,0,0,0,0,0,0,0,0,0,0,0,0,80,0,0,0,0,0,0,0,0,0,0,0,0,0,0,0,0,0,0,0,0,0,0,0,0,0,0,0,10,0,0,0,0,0,0,0,0,0,0,0,34,,,,,,,,,,,,,,,,
32,0,750,0,0,0,0,0,0,0,0,0,0,0,0,0,0,0,0,0,0,0,0,0,156.67,0,0,0,0,0,0,0,0,0,0,0,0,0,0,0,0,0,0,0,0,0,0,0,0,78.33,0,0,0,0,0,0,0,0,0,0,0,0,0,0,0,0,0,0,0,0,0,0,0,0,0,0,0,15,0,0,0,0,0,0,0,0,0,0,0,33,,,,,,,,,,,,,,,,
33,0,1000,0,0,0,0,0,0,0,0,0,0,0,0,0,0,0,0,0,0,0,0,0,0,0,0,0,0,0,0,0,0,0,0,0,0,0,0,0,0,0,0,0,0,0,0,0,0,0,0,0,0,0,0,0,0,0,0,0,0,0,0,0,0,0,0,0,0,0,0,0,0,0,0,0,0,0,0,0,0,0,0,0,0,0,0,0,0,17.5,,,,,,,,,,,,,,,,
33,0,900,0,0,0,0,0,0,0,0,0,0,0,0,0,0,0,0,0,0,0,0,0,0,0,0,0,0,0,0,0,0,0,0,0,0,0,0,0,0,0,0,0,0,0,0,0,0,0,0,0,0,0,0,0,0,0,0,0,0,0,0,0,0,0,0,0,0,0,0,0,0,0,0,0,0,0,100,0,0,0,0,0,0,0,0,0,0,19.3,,,,,,,,,,,,,,,,
33,0,850,0,0,0,0,0,0,0,0,0,0,0,0,0,0,0,0,0,0,0,0,0,0,0,0,0,0,0,0,0,0,0,0,0,0,0,0,0,0,0,0,0,0,0,0,0,0,0,0,0,0,0,0,0,0,0,0,0,0,0,0,0,0,0,0,0,0,0,0,0,0,0,0,0,0,0,150,0,0,0,0,0,0,0,0,0,0,22.2,,,,,,,,,,,,,,,,
33,0,800,0,0,0,0,0,0,0,0,0,0,0,0,0,0,0,0,0,0,0,0,0,0,0,0,0,0,0,0,0,0,0,0,0,0,0,0,0,0,0,0,0,0,0,0,0,0,0,0,0,0,0,0,0,0,0,0,0,0,0,0,0,0,0,0,0,0,0,0,0,0,0,0,0,0,0,200,0,0,0,0,0,0,0,0,0,0,26.5,,,,,,,,,,,,,,,,
33,0,750,0,0,0,0,0,0,0,0,0,0,0,0,0,0,0,0,0,0,0,0,0,0,0,0,0,0,0,0,0,0,0,0,0,0,0,0,0,0,0,0,0,0,0,0,0,0,0,0,0,0,0,0,0,0,0,0,0,0,0,0,0,0,0,0,0,0,0,0,0,0,0,0,0,0,0,250,0,0,0,0,0,0,0,0,0,0,29.1,,,,,,,,,,,,,,,,
33,0,700,0,0,0,0,0,0,0,0,0,0,0,0,0,0,0,0,0,0,0,0,0,0,0,0,0,0,0,0,0,0,0,0,0,0,0,0,0,0,0,0,0,0,0,0,0,0,0,0,0,0,0,0,0,0,0,0,0,0,0,0,0,0,0,0,0,0,0,0,0,0,0,0,0,0,0,300,0,0,0,0,0,0,0,0,0,0,32.5,,,,,,,,,,,,,,,,
34,0,450,0,0,0,0,550,0,0,0,0,0,0,0,0,0,0,0,0,0,0,0,0,0,0,0,0,0,0,0,0,0,0,0,0,0,0,0,0,0,0,0,0,0,0,0,0,0,0,0,0,0,0,0,0,0,0,0,0,0,0,0,0,0,0,0,0,0,0,0,0,0,0,0,0,0,0,0,0,0,0,0,0,0,0,0,0,0,29.6,,,,,,,,,,,,,,,,
35,0,800,0,0,0,0,0,0,0,0,0,0,0,0,0,0,0,0,0,0,0,0,0,150,0,0,0,0,0,0,0,0,0,0,0,0,0,0,0,0,50,0,0,0,0,0,0,0,0,0,0,0,0,0,0,0,0,0,0,0,0,0,0,0,0,0,0,0,0,0,0,0,0,0,0,0,0,0,0,0,0,0,0,0,0,0,0,0,30,,,,,,,,,,,,,,,,
35,0,800,0,0,0,0,0,0,0,0,0,0,0,0,0,0,0,0,0,0,0,0,0,108.75,0,0,0,0,0,0,0,0,0,0,0,0,0,0,0,0,36.25,0,0,0,0,0,0,0,0,0,0,0,0,0,0,0,0,0,0,0,0,0,0,0,0,0,0,0,0,0,0,0,0,0,0,0,0,0,5,0,0,0,0,0,0,0,0,0,27.3,,,,,,,,,,,,,,,,
35,0,800,0,0,0,0,0,0,0,0,0,0,0,0,0,0,0,0,0,0,0,0,0,105,0,0,0,0,0,0,0,0,0,0,0,0,0,0,0,0,35,0,0,0,0,0,0,0,0,0,0,0,0,0,0,0,0,0,0,0,0,0,0,0,0,0,0,0,0,0,0,0,0,0,0,0,0,0,10,0,0,0,0,0,0,0,0,0,28.2,,,,,,,,,,,,,,,,
35,0,800,0,0,0,0,0,0,0,0,0,0,0,0,0,0,0,0,0,0,0,0,0,101.25,0,0,0,0,0,0,0,0,0,0,0,0,0,0,0,0,33.75,0,0,0,0,0,0,0,0,0,0,0,0,0,0,0,0,0,0,0,0,0,0,0,0,0,0,0,0,0,0,0,0,0,0,0,0,0,15,0,0,0,0,0,0,0,0,0,27.9,,,,,,,,,,,,,,,,
35,0,800,0,0,0,0,0,0,0,0,0,0,0,0,0,0,0,0,0,0,0,0,0,97.5,0,0,0,0,0,0,0,0,0,0,0,0,0,0,0,0,32.5,0,0,0,0,0,0,0,0,0,0,0,0,0,0,0,0,0,0,0,0,0,0,0,0,0,0,0,0,0,0,0,0,0,0,0,0,0,20,0,0,0,0,0,0,0,0,0,27.6,,,,,,,,,,,,,,,,
35,0,800,0,0,0,0,0,0,0,0,0,0,0,0,0,0,0,0,0,0,0,0,0,108.75,0,0,0,0,0,0,0,0,0,0,0,0,0,0,0,0,36.25,0,0,0,0,0,0,0,0,0,0,0,0,0,0,0,0,0,0,0,0,0,0,0,0,0,0,0,0,0,0,0,0,0,0,0,0,0,0,5,0,0,0,0,0,0,0,0,26.6,,,,,,,,,,,,,,,,
35,0,800,0,0,0,0,0,0,0,0,0,0,0,0,0,0,0,0,0,0,0,0,0,105,0,0,0,0,0,0,0,0,0,0,0,0,0,0,0,0,35,0,0,0,0,0,0,0,0,0,0,0,0,0,0,0,0,0,0,0,0,0,0,0,0,0,0,0,0,0,0,0,0,0,0,0,0,0,0,10,0,0,0,0,0,0,0,0,27.6,,,,,,,,,,,,,,,,
35,0,800,0,0,0,0,0,0,0,0,0,0,0,0,0,0,0,0,0,0,0,0,0,101.25,0,0,0,0,0,0,0,0,0,0,0,0,0,0,0,0,33.75,0,0,0,0,0,0,0,0,0,0,0,0,0,0,0,0,0,0,0,0,0,0,0,0,0,0,0,0,0,0,0,0,0,0,0,0,0,0,15,0,0,0,0,0,0,0,0,26.9,,,,,,,,,,,,,,,,
35,0,800,0,0,0,0,0,0,0,0,0,0,0,0,0,0,0,0,0,0,0,0,0,97.5,0,0,0,0,0,0,0,0,0,0,0,0,0,0,0,0,32.5,0,0,0,0,0,0,0,0,0,0,0,0,0,0,0,0,0,0,0,0,0,0,0,0,0,0,0,0,0,0,0,0,0,0,0,0,0,0,20,0,0,0,0,0,0,0,0,26.4,,,,,,,,,,,,,,,,
35,0,800,0,0,0,0,0,0,0,0,0,0,0,0,0,0,0,0,0,0,0,0,0,108.75,0,0,0,0,0,0,0,0,0,0,0,0,0,0,0,0,36.25,0,0,0,0,0,0,0,0,0,0,0,0,0,0,0,0,0,0,0,0,0,0,0,0,0,0,0,0,0,0,0,0,0,0,0,0,0,0,0,5,0,0,0,0,0,0,0,26.2,,,,,,,,,,,,,,,,
35,0,800,0,0,0,0,0,0,0,0,0,0,0,0,0,0,0,0,0,0,0,0,0,105,0,0,0,0,0,0,0,0,0,0,0,0,0,0,0,0,35,0,0,0,0,0,0,0,0,0,0,0,0,0,0,0,0,0,0,0,0,0,0,0,0,0,0,0,0,0,0,0,0,0,0,0,0,0,0,0,10,0,0,0,0,0,0,0,26.8,,,,,,,,,,,,,,,,
35,0,800,0,0,0,0,0,0,0,0,0,0,0,0,0,0,0,0,0,0,0,0,0,101.25,0,0,0,0,0,0,0,0,0,0,0,0,0,0,0,0,33.75,0,0,0,0,0,0,0,0,0,0,0,0,0,0,0,0,0,0,0,0,0,0,0,0,0,0,0,0,0,0,0,0,0,0,0,0,0,0,0,15,0,0,0,0,0,0,0,26.1,,,,,,,,,,,,,,,,
35,0,800,0,0,0,0,0,0,0,0,0,0,0,0,0,0,0,0,0,0,0,0,0,97.5,0,0,0,0,0,0,0,0,0,0,0,0,0,0,0,0,32.5,0,0,0,0,0,0,0,0,0,0,0,0,0,0,0,0,0,0,0,0,0,0,0,0,0,0,0,0,0,0,0,0,0,0,0,0,0,0,0,20,0,0,0,0,0,0,0,25.5,,,,,,,,,,,,,,,,
