Repository: jjjg0705/flame_retardant_prediction

# flame_retardant_prediction

# 前端（vue框架）

打开vscode，打开前端项目所在文件夹（myvue），终端-新建终端，输入npm run serve后回车，打开local后链接

# 后端（python）

win+R，cmd回车，打开命令提示符窗口，输入以下命令:

1.cd 到api文件夹的路径

（ex：cd C:\Users\13643\vscode-workspace\api）

2.set FLASK_APP=app.py

3.flask run

File: api/第二轮loi.csv (part 4 of 4)
基体名称,抗氧剂,基体总量（g）,十溴二苯乙烷（DBDPE）3份,羟基锡酸锌（ZHS）,锡酸锌（ZS）,三氧化二锑（Sb2O3）1份,氢氧化镁（Mg(OH)2）(g),"9,10-二氢-9-氧杂-10-磷杂菲-10-氧化物DOPO）",BDBNCE（溴系阻燃剂）,HBCD-SF,FR-1034,DBDPO,滑石粉,DCRP,硼酸锌,BTBPIE,BPBPE,TTBNP,含PBBA的EPDM母粒,其他添加剂,PPBBA,EPDM,EDAP,APP,APP+Spinflam MF82,APP+PETOL,APP+THEIC,Exolit IFR23P,APP+PETOL+苯甲酸酯,APP+MF82,ATH,Spin-flameMF82,Mg(OH)2(MAGNIFIN H10),Mg(OH)2(MAGNIFIN H10F),包覆红磷Amgard CPC200,SFR-100,硬脂酸镁,EG,RP,Melamine phosphate (MPP),DPER,Melamine,Melamine cyanurate,Dimelamine phosphate,Melamine borate,Novolac(Durez 22091),PPO(GE 808-100),Novolac(Durez 29295),PER,"1-oxo-4-hydroxy-methyl-2,6,7-trioxa-1-phosphabicyclo[2.2.2]octane(PEPA",triazine-based macromolecule(TBM),charring-foaming agent (CFA),Pentaerythritol phosphate (PEPA),hosphorus-contain-ing nanosponge (P–NS,a novel polysiloxane (APID), [BMIm]3PW (PIL1),[BMIm]3PMo (PIL2),[BMIm]4SiW (PIL3),[Bmim]6CoW12O40 (CoW),[C4]PMo (PIL4),[C8]PMo(PIL8),[C12]PMo(PIL12),[C18]PMo(PIL18),SiO2,BiFeO3, LaMnO3,Ni,Ni-Al(9/1),Ni-Mg(9/1),Ni-Cu(9/1),Ni(HCOO)2.2H2O,NiCl2.6H2O,NiSO4.6H2O,NiCO3,NiO,polydimethylsiloxane (PDMS),N-alkoxy hindered amine (Flamestab NOR116) ,spirobisphosphoryldicyandiamide (SPDC),Ni2O3,MnO2,TiO2,ZnO,MnO,brominated epoxy resin (BEO),MMT,Glass bubble(GB),α-zirconium phosphate (mZrP),La2O3,氧指数%,UL-94等级(3.2mm),UL-94等级(1.6mm),AVG（拉伸强度MPa）,Error（拉伸强度）,AVG（弯曲强度MPa）,Error（弯曲强度）,AVG（缺口冲击强度MPa）,Error（缺口冲击强度）,AVG（无缺口冲击强度MPa）,Error（无缺口冲击强度）,Dsmax,"T(Dsmax),S",Ds(10min),总烟生成(VOF4),熔流指数/g.(10min)-1,热变形温度℃
35,0,800,0,0,0,0,0,0,0,0,0,0,0,0,0,0,0,0,0,0,0,0,0,108.75,0,0,0,0,0,0,0,0,0,0,0,0,0,0,0,0,36.25,0,0,0,0,0,0,0,0,0,0,0,0,0,0,0,0,0,0,0,0,0,0,0,0,0,0,0,0,0,0,0,0,0,0,0,0,0,0,0,0,5,0,0,0,0,0,0,24.6,,,,,,,,,,,,,,,,
35,0,800,0,0,0,0,0,0,0,0,0,0,0,0,0,0,0,0,0,0,0,0,0,105,0,0,0,0,0,0,0,0,0,0,0,0,0,0,0,0,35,0,0,0,0,0,0,0,0,0,0,0,0,0,0,0,0,0,0,0,0,0,0,0,0,0,0,0,0,0,0,0,0,0,0,0,0,0,0,0,0,10,0,0,0,0,0,0,26.2,,,,,,,,,,,,,,,,
35,0,800,0,0,0,0,0,0,0,0,0,0,0,0,0,0,0,0,0,0,0,0,0,101.25,0,0,0,0,0,0,0,0,0,0,0,0,0,0,0,0,33.75,0,0,0,0,0,0,0,0,0,0,0,0,0,0,0,0,0,0,0,0,0,0,0,0,0,0,0,0,0,0,0,0,0,0,0,0,0,0,0,0,15,0,0,0,0,0,0,25.1,,,,,,,,,,,,,,,,
35,0,800,0,0,0,0,0,0,0,0,0,0,0,0,0,0,0,0,0,0,0,0,0,97.5,0,0,0,0,0,0,0,0,0,0,0,0,0,0,0,0,32.5,0,0,0,0,0,0,0,0,0,0,0,0,0,0,0,0,0,0,0,0,0,0,0,0,0,0,0,0,0,0,0,0,0,0,0,0,0,0,0,0,20,0,0,0,0,0,0,24.8,,,,,,,,,,,,,,,,
35,0,800,0,0,0,0,0,0,0,0,0,0,0,0,0,0,0,0,0,0,0,0,0,108.75,0,0,0,0,0,0,0,0,0,0,0,0,0,0,0,0,36.25,0,0,0,0,0,0,0,0,0,0,0,0,0,0,0,0,0,0,0,0,0,0,0,0,0,0,0,0,0,0,0,0,0,0,0,0,0,0,0,0,0,5,0,0,0,0,0,25.2,,,,,,,,,,,,,,,,
35,0,800,0,0,0,0,0,0,0,0,0,0,0,0,0,0,0,0,0,0,0,0,0,105,0,0,0,0,0,0,0,0,0,0,0,0,0,0,0,0,35,0,0,0,0,0,0,0,0,0,0,0,0,0,0,0,0,0,0,0,0,0,0,0,0,0,0,0,0,0,0,0,0,0,0,0,0,0,0,0,0,0,10,0,0,0,0,0,25.8,,,,,,,,,,,,,,,,
35,0,800,0,0,0,0,0,0,0,0,0,0,0,0,0,0,0,0,0,0,0,0,0,101.25,0,0,0,0,0,0,0,0,0,0,0,0,0,0,0,0,33.75,0,0,0,0,0,0,0,0,0,0,0,0,0,0,0,0,0,0,0,0,0,0,0,0,0,0,0,0,0,0,0,0,0,0,0,0,0,0,0,0,0,15,0,0,0,0,0,26.5,,,,,,,,,,,,,,,,
35,0,800,0,0,0,0,0,0,0,0,0,0,0,0,0,0,0,0,0,0,0,0,0,97.5,0,0,0,0,0,0,0,0,0,0,0,0,0,0,0,0,32.5,0,0,0,0,0,0,0,0,0,0,0,0,0,0,0,0,0,0,0,0,0,0,0,0,0,0,0,0,0,0,0,0,0,0,0,0,0,0,0,0,0,20,0,0,0,0,0,27.4,,,,,,,,,,,,,,,,
36,0,1000,0,0,0,0,0,0,0,0,0,0,0,0,0,0,0,0,0,0,0,0,0,0,0,0,0,0,0,0,0,0,0,0,0,0,0,0,0,0,0,0,0,0,0,0,0,0,0,0,0,0,0,0,0,0,0,0,0,0,0,0,0,0,0,0,0,0,0,0,0,0,0,0,0,0,0,0,0,0,0,0,0,0,0,0,0,0,17.4,,,,,,,,,,,,,,,,
36,0,770,0,0,0,70,0,0,0,0,0,0,0,0,0,0,0,0,0,0,0,0,0,0,0,0,0,0,0,0,0,0,0,0,0,0,0,0,0,0,0,0,0,0,0,0,0,0,0,0,0,0,0,0,0,0,0,0,0,0,0,0,0,0,0,0,0,0,0,0,0,0,0,0,0,0,0,0,0,0,0,0,0,160,0,0,0,0,26.6,,,,,,,,,,,,,,,,
36,0,810,0,0,0,70,0,0,0,0,0,0,0,0,0,0,0,0,0,0,0,0,0,0,0,0,0,0,0,0,0,0,0,0,0,0,0,0,0,0,0,0,0,0,0,0,0,0,0,0,0,0,0,0,0,0,0,0,0,0,0,0,0,0,0,0,0,0,0,0,0,0,0,0,0,0,0,0,0,0,0,0,0,110,10,0,0,0,23.8,,,,,,,,,,,,,,,,
36,0,790,0,0,0,70,0,0,0,0,0,0,0,0,0,0,0,0,0,0,0,0,0,0,0,0,0,0,0,0,0,0,0,0,0,0,0,0,0,0,0,0,0,0,0,0,0,0,0,0,0,0,0,0,0,0,0,0,0,0,0,0,0,0,0,0,0,0,0,0,0,0,0,0,0,0,0,0,0,0,0,0,0,110,30,0,0,0,25.1,,,,,,,,,,,,,,,,
36,0,770,0,0,0,70,0,0,0,0,0,0,0,0,0,0,0,0,0,0,0,0,0,0,0,0,0,0,0,0,0,0,0,0,0,0,0,0,0,0,0,0,0,0,0,0,0,0,0,0,0,0,0,0,0,0,0,0,0,0,0,0,0,0,0,0,0,0,0,0,0,0,0,0,0,0,0,0,0,0,0,0,0,110,50,0,0,0,25.7,,,,,,,,,,,,,,,,
36,0,750,0,0,0,70,0,0,0,0,0,0,0,0,0,0,0,0,0,0,0,0,0,0,0,0,0,0,0,0,0,0,0,0,0,0,0,0,0,0,0,0,0,0,0,0,0,0,0,0,0,0,0,0,0,0,0,0,0,0,0,0,0,0,0,0,0,0,0,0,0,0,0,0,0,0,0,0,0,0,0,0,0,110,70,0,0,0,26.5,,,,,,,,,,,,,,,,
36,0,790,0,0,0,70,0,0,0,0,0,0,0,0,0,0,0,0,0,0,0,0,0,0,0,0,0,0,0,0,0,0,0,0,0,0,0,0,0,0,0,0,0,0,0,0,0,0,0,0,0,0,0,0,0,0,0,0,0,0,0,0,0,0,0,0,0,0,0,0,0,0,0,0,0,0,0,0,0,0,0,0,0,130,10,0,0,0,24.8,,,,,,,,,,,,,,,,
36,0,770,0,0,0,70,0,0,0,0,0,0,0,0,0,0,0,0,0,0,0,0,0,0,0,0,0,0,0,0,0,0,0,0,0,0,0,0,0,0,0,0,0,0,0,0,0,0,0,0,0,0,0,0,0,0,0,0,0,0,0,0,0,0,0,0,0,0,0,0,0,0,0,0,0,0,0,0,0,0,0,0,0,130,30,0,0,0,25.6,,,,,,,,,,,,,,,,
36,0,750,0,0,0,70,0,0,0,0,0,0,0,0,0,0,0,0,0,0,0,0,0,0,0,0,0,0,0,0,0,0,0,0,0,0,0,0,0,0,0,0,0,0,0,0,0,0,0,0,0,0,0,0,0,0,0,0,0,0,0,0,0,0,0,0,0,0,0,0,0,0,0,0,0,0,0,0,0,0,0,0,0,130,50,0,0,0,26.3,,,,,,,,,,,,,,,,
36,0,730,0,0,0,70,0,0,0,0,0,0,0,0,0,0,0,0,0,0,0,0,0,0,0,0,0,0,0,0,0,0,0,0,0,0,0,0,0,0,0,0,0,0,0,0,0,0,0,0,0,0,0,0,0,0,0,0,0,0,0,0,0,0,0,0,0,0,0,0,0,0,0,0,0,0,0,0,0,0,0,0,0,130,70,0,0,0,27.9,,,,,,,,,,,,,,,,
37,0,1000,0,0,0,0,0,0,0,0,0,0,0,0,0,0,0,0,0,0,0,0,0,0,0,0,0,0,0,0,0,0,0,0,0,0,0,0,0,0,0,0,0,0,0,0,0,0,0,0,0,0,0,0,0,0,0,0,0,0,0,0,0,0,0,0,0,0,0,0,0,0,0,0,0,0,0,0,0,0,0,0,0,0,0,0,0,0,17.3,,,,,,,,,,,,,,,,
37,0,500,0,0,0,0,0,0,0,0,0,0,0,0,0,0,0,0,0,0,0,0,0,0,0,0,0,0,0,0,500,0,0,0,0,0,0,0,0,0,0,0,0,0,0,0,0,0,0,0,0,0,0,0,0,0,0,0,0,0,0,0,0,0,0,0,0,0,0,0,0,0,0,0,0,0,0,0,0,0,0,0,0,0,0,0,0,0,23.6,,,,,,,,,,,,,,,,
38,0,1000,0,0,0,0,0,0,0,0,0,0,0,0,0,0,0,0,0,0,0,0,0,0,0,0,0,0,0,0,0,0,0,0,0,0,0,0,0,0,0,0,0,0,0,0,0,0,0,0,0,0,0,0,0,0,0,0,0,0,0,0,0,0,0,0,0,0,0,0,0,0,0,0,0,0,0,0,0,0,0,0,0,0,0,0,0,0,18,,,,,,,,,,,,,,,,
38,0,400,0,0,0,0,0,0,0,0,0,0,0,0,0,0,0,0,0,0,0,0,0,0,0,0,0,0,0,0,600,0,0,0,0,0,0,0,0,0,0,0,0,0,0,0,0,0,0,0,0,0,0,0,0,0,0,0,0,0,0,0,0,0,0,0,0,0,0,0,0,0,0,0,0,0,0,0,0,0,0,0,0,0,0,0,0,0,25.6,,,,,,,,,,,,,,,,
38,0,400,0,0,0,0,0,0,0,0,0,0,0,0,0,0,0,0,0,0,0,0,0,0,0,0,0,0,0,0,550,0,0,0,0,0,0,0,0,0,0,0,0,0,0,0,0,0,0,0,0,0,0,0,0,0,0,0,0,0,0,0,0,0,0,0,0,0,0,0,0,0,0,0,0,0,0,0,0,0,0,0,0,0,0,50,0,0,25,,,,,,,,,,,,,,,,
38,0,400,0,0,0,0,0,0,0,0,0,0,0,0,0,0,0,0,0,0,0,0,0,0,0,0,0,0,0,0,500,0,0,0,0,0,0,0,0,0,0,0,0,0,0,0,0,0,0,0,0,0,0,0,0,0,0,0,0,0,0,0,0,0,0,0,0,0,0,0,0,0,0,0,0,0,0,0,0,0,0,0,0,0,0,100,0,0,23.4,,,,,,,,,,,,,,,,
38,0,400,0,0,0,0,0,0,0,0,0,0,0,0,0,0,0,0,0,0,0,0,0,0,0,0,0,0,0,0,470,0,0,0,0,0,0,0,0,0,0,0,0,0,0,0,0,0,0,0,0,0,0,0,0,0,0,0,0,0,0,0,0,0,0,0,0,0,0,0,0,0,0,0,0,0,0,0,0,0,0,0,0,0,0,100,30,0,24,,,,,,,,,,,,,,,,
38,0,400,0,0,0,0,0,0,0,0,0,0,0,0,0,0,0,0,0,0,0,0,0,0,0,0,0,0,0,0,440,0,0,0,0,0,0,0,0,0,0,0,0,0,0,0,0,0,0,0,0,0,0,0,0,0,0,0,0,0,0,0,0,0,0,0,0,0,0,0,0,0,0,0,0,0,0,0,0,0,0,0,0,0,0,100,60,0,23.2,,,,,,,,,,,,,,,,
38,0,400,0,0,0,0,0,0,0,0,0,0,0,0,0,0,0,0,0,0,0,0,0,0,0,0,0,0,0,0,410,0,0,0,0,0,0,0,0,0,0,0,0,0,0,0,0,0,0,0,0,0,0,0,0,0,0,0,0,0,0,0,0,0,0,0,0,0,0,0,0,0,0,0,0,0,0,0,0,0,0,0,0,0,0,100,90,0,22.8,,,,,,,,,,,,,,,,
39,0,1000,0,0,0,0,0,0,0,0,0,0,0,0,0,0,0,0,0,0,0,0,0,0,0,0,0,0,0,0,0,0,0,0,0,0,0,0,0,0,0,0,0,0,0,0,0,0,0,0,0,0,0,0,0,0,0,0,0,0,0,0,0,0,0,0,0,0,0,0,0,0,0,0,0,0,0,0,0,0,0,0,0,0,0,0,0,0,17,,,,,,,,,,,,,,,,
39,0,700,0,0,0,0,0,0,0,0,0,0,0,0,0,0,0,0,0,0,0,0,0,300,0,0,0,0,0,0,0,0,0,0,0,0,0,0,0,0,0,0,0,0,0,0,0,0,0,0,0,0,0,0,0,0,0,0,0,0,0,0,0,0,0,0,0,0,0,0,0,0,0,0,0,0,0,0,0,0,0,0,0,0,0,0,0,0,21,,,,,,,,,,,,,,,,
39,0,700,0,0,0,0,0,0,0,0,0,0,0,0,0,0,0,0,0,0,0,0,0,0,0,0,0,0,0,0,300,0,0,0,0,0,0,0,0,0,0,0,0,0,0,0,0,0,0,0,0,0,0,0,0,0,0,0,0,0,0,0,0,0,0,0,0,0,0,0,0,0,0,0,0,0,0,0,0,0,0,0,0,0,0,0,0,0,20.5,,,,,,,,,,,,,,,,
39,0,700,0,0,0,0,0,0,0,0,0,0,0,0,0,0,0,0,0,0,0,0,0,225,0,0,0,0,0,0,75,0,0,0,0,0,0,0,0,0,0,0,0,0,0,0,0,0,0,0,0,0,0,0,0,0,0,0,0,0,0,0,0,0,0,0,0,0,0,0,0,0,0,0,0,0,0,0,0,0,0,0,0,0,0,0,0,0,22.5,,,,,,,,,,,,,,,,
39,0,700,0,0,0,0,0,0,0,0,0,0,0,0,0,0,0,0,0,0,0,0,0,150,0,0,0,0,0,0,150,0,0,0,0,0,0,0,0,0,0,0,0,0,0,0,0,0,0,0,0,0,0,0,0,0,0,0,0,0,0,0,0,0,0,0,0,0,0,0,0,0,0,0,0,0,0,0,0,0,0,0,0,0,0,0,0,0,24,,,,,,,,,,,,,,,,
39,0,700,0,0,0,0,0,0,0,0,0,0,0,0,0,0,0,0,0,0,0,0,0,75,0,0,0,0,0,0,225,0,0,0,0,0,0,0,0,0,0,0,0,0,0,0,0,0,0,0,0,0,0,0,0,0,0,0,0,0,0,0,0,0,0,0,0,0,0,0,0,0,0,0,0,0,0,0,0,0,0,0,0,0,0,0,0,0,23,,,,,,,,,,,,,,,,
40,0,1000,0,0,0,0,0,0,0,0,0,0,0,0,0,0,0,0,0,0,0,0,0,0,0,0,0,0,0,0,0,0,0,0,0,0,0,0,0,0,0,0,0,0,0,0,0,0,0,0,0,0,0,0,0,0,0,0,0,0,0,0,0,0,0,0,0,0,0,0,0,0,0,0,0,0,0,0,0,0,0,0,0,0,0,0,0,0,17.8,,,,,,,,,,,,,,,,
40,0,1000,0,0,0,0,0,0,0,0,0,0,0,0,0,0,0,0,0,0,0,0,0,230,0,0,0,0,0,0,0,0,0,0,0,0,0,0,0,0,0,130,0,0,0,0,0,0,140,0,0,0,0,0,0,0,0,0,0,0,0,0,0,0,0,0,0,0,0,0,0,0,0,0,0,0,0,0,0,0,0,0,0,0,0,0,0,0,34.5,,,,,,,,,,,,,,,,
40,0,1000,0,0,0,0,100,0,0,0,0,0,0,0,0,0,0,0,0,0,0,0,0,230,0,0,0,0,0,0,0,0,0,0,0,0,0,0,0,0,0,130,0,0,0,0,0,0,140,0,0,0,0,0,0,0,0,0,0,0,0,0,0,0,0,0,0,0,0,0,0,0,0,0,0,0,0,0,0,0,0,0,0,0,0,0,0,0,25.2,,,,,,,,,,,,,,,,
40,0,1000,0,0,0,0,300,0,0,0,0,0,0,0,0,0,0,0,0,0,0,0,0,230,0,0,0,0,0,0,0,0,0,0,0,0,0,0,0,0,0,130,0,0,0,0,0,0,140,0,0,0,0,0,0,0,0,0,0,0,0,0,0,0,0,0,0,0,0,0,0,0,0,0,0,0,0,0,0,0,0,0,0,0,0,0,0,0,28,,,,,,,,,,,,,,,,
40,0,1000,0,0,0,0,500,0,0,0,0,0,0,0,0,0,0,0,0,0,0,0,0,230,0,0,0,0,0,0,0,0,0,0,0,0,0,0,0,0,0,130,0,0,0,0,0,0,140,0,0,0,0,0,0,0,0,0,0,0,0,0,0,0,0,0,0,0,0,0,0,0,0,0,0,0,0,0,0,0,0,0,0,0,0,0,0,0,28.8,,,,,,,,,,,,,,,,
40,0,1000,0,0,0,0,700,0,0,0,0,0,0,0,0,0,0,0,0,0,0,0,0,230,0,0,0,0,0,0,0,0,0,0,0,0,0,0,0,0,0,130,0,0,0,0,0,0,140,0,0,0,0,0,0,0,0,0,0,0,0,0,0,0,0,0,0,0,0,0,0,0,0,0,0,0,0,0,0,0,0,0,0,0,0,0,0,0,30.2,,,,,,,,,,,,,,,,
41,0,1000,0,0,0,0,0,0,0,0,0,0,0,0,0,0,0,0,0,0,0,0,0,0,0,0,0,0,0,0,0,0,0,0,0,0,0,0,0,0,0,0,0,0,0,0,0,0,0,0,0,0,0,0,0,0,0,0,0,0,0,0,0,0,0,0,0,0,0,0,0,0,0,0,0,0,0,0,0,0,0,0,0,0,0,0,0,0,17.8,,,,,,,,,,,,,,,,
41,0,1000,0,0,0,0,0,0,0,0,0,0,0,0,0,0,0,0,0,0,0,0,0,70,0,0,0,0,0,0,0,0,0,0,0,0,0,0,0,0,0,130,0,0,0,0,0,0,140,0,0,0,0,0,0,0,0,0,0,0,0,0,0,0,0,0,0,0,0,0,0,0,0,0,0,0,0,0,0,0,0,0,0,0,0,0,0,0,27,,,,,,,,,,,,,,,,
41,0,1000,0,0,0,0,0,0,0,0,0,0,0,0,0,0,0,0,0,0,0,0,0,150,0,0,0,0,0,0,0,0,0,0,0,0,0,0,0,0,0,130,0,0,0,0,0,0,140,0,0,0,0,0,0,0,0,0,0,0,0,0,0,0,0,0,0,0,0,0,0,0,0,0,0,0,0,0,0,0,0,0,0,0,0,0,0,0,31.9,,,,,,,,,,,,,,,,
41,0,1000,0,0,0,0,0,0,0,0,0,0,0,0,0,0,0,0,0,0,0,0,0,230,0,0,0,0,0,0,0,0,0,0,0,0,0,0,0,0,0,130,0,0,0,0,0,0,140,0,0,0,0,0,0,0,0,0,0,0,0,0,0,0,0,0,0,0,0,0,0,0,0,0,0,0,0,0,0,0,0,0,0,0,0,0,0,0,34.5,,,,,,,,,,,,,,,,
41,0,1000,0,0,0,0,0,0,0,0,0,0,0,0,0,0,0,0,0,0,0,0,0,300,0,0,0,0,0,0,0,0,0,0,0,0,0,0,0,0,0,130,0,0,0,0,0,0,140,0,0,0,0,0,0,0,0,0,0,0,0,0,0,0,0,0,0,0,0,0,0,0,0,0,0,0,0,0,0,0,0,0,0,0,0,0,0,0,38.4,,,,,,,,,,,,,,,,
42,0,1000,0,0,0,0,1000,0,0,0,0,0,0,0,0,0,0,0,0,0,0,0,0,0,0,0,0,0,0,0,0,0,0,0,0,0,0,0,0,0,0,0,0,0,0,0,0,0,0,0,0,0,0,0,0,0,0,0,0,0,0,0,0,0,0,0,0,0,0,0,0,0,0,0,0,0,0,0,0,0,0,0,0,0,0,0,0,0,29.2,,,,,,,,,,,,,,,,
42,0,1000,0,0,0,0,950,0,0,0,0,0,0,0,0,0,0,0,0,0,0,0,0,0,0,0,0,0,0,0,0,0,0,0,0,0,0,50,0,0,0,0,0,0,0,0,0,0,0,0,0,0,0,0,0,0,0,0,0,0,0,0,0,0,0,0,0,0,0,0,0,0,0,0,0,0,0,0,0,0,0,0,0,0,0,0,0,0,30.2,,,,,,,,,,,,,,,,
42,0,1000,0,0,0,0,900,0,0,0,0,0,0,0,0,0,0,0,0,0,0,0,0,0,0,0,0,0,0,0,0,0,0,0,0,0,0,100,0,0,0,0,0,0,0,0,0,0,0,0,0,0,0,0,0,0,0,0,0,0,0,0,0,0,0,0,0,0,0,0,0,0,0,0,0,0,0,0,0,0,0,0,0,0,0,0,0,0,31.5,,,,,,,,,,,,,,,,
42,0,1000,0,0,0,0,850,0,0,0,0,0,0,0,0,0,0,0,0,0,0,0,0,0,0,0,0,0,0,0,0,0,0,0,0,0,0,150,0,0,0,0,0,0,0,0,0,0,0,0,0,0,0,0,0,0,0,0,0,0,0,0,0,0,0,0,0,0,0,0,0,0,0,0,0,0,0,0,0,0,0,0,0,0,0,0,0,0,32.3,,,,,,,,,,,,,,,,
42,0,1000,0,0,0,0,800,0,0,0,0,0,0,0,0,0,0,0,0,0,0,0,0,0,0,0,0,0,0,0,0,0,0,0,0,0,0,200,0,0,0,0,0,0,0,0,0,0,0,0,0,0,0,0,0,0,0,0,0,0,0,0,0,0,0,0,0,0,0,0,0,0,0,0,0,0,0,0,0,0,0,0,0,0,0,0,0,0,33.1,,,,,,,,,,,,,,,,
43,0,450,0,0,0,0,550,0,0,0,0,0,0,0,0,0,0,0,0,0,0,0,0,0,0,0,0,0,0,0,0,0,0,0,0,0,0,0,0,0,0,0,0,0,0,0,0,0,0,0,0,0,0,0,0,0,0,0,0,0,0,0,0,0,0,0,0,0,0,0,0,0,0,0,0,0,0,0,0,0,0,0,0,0,0,0,0,0,30,,,,,,,,,,,,,,,,
43,0,450,0,0,0,0,545,0,0,0,0,0,0,0,0,0,0,0,0,0,0,0,0,0,0,0,0,0,0,0,0,0,0,0,0,0,0,0,0,0,0,0,0,0,0,0,0,0,0,0,0,0,0,0,0,0,0,0,0,0,0,0,0,0,0,0,0,0,0,0,0,0,0,0,0,0,0,0,0,0,0,0,0,0,0,0,0,5,30.2,,,,,,,,,,,,,,,,
43,0,450,0,0,0,0,540,0,0,0,0,0,0,0,0,0,0,0,0,0,0,0,0,0,0,0,0,0,0,0,0,0,0,0,0,0,0,0,0,0,0,0,0,0,0,0,0,0,0,0,0,0,0,0,0,0,0,0,0,0,0,0,0,0,0,0,0,0,0,0,0,0,0,0,0,0,0,0,0,0,0,0,0,0,0,0,0,10,31.1,,,,,,,,,,,,,,,,
43,0,450,0,0,0,0,535,0,0,0,0,0,0,0,0,0,0,0,0,0,0,0,0,0,0,0,0,0,0,0,0,0,0,0,0,0,0,0,0,0,0,0,0,0,0,0,0,0,0,0,0,0,0,0,0,0,0,0,0,0,0,0,0,0,0,0,0,0,0,0,0,0,0,0,0,0,0,0,0,0,0,0,0,0,0,0,0,15,31.3,,,,,,,,,,,,,,,,
43,0,450,0,0,0,0,530,0,0,0,0,0,0,0,0,0,0,0,0,0,0,0,0,0,0,0,0,0,0,0,0,0,0,0,0,0,0,0,0,0,0,0,0,0,0,0,0,0,0,0,0,0,0,0,0,0,0,0,0,0,0,0,0,0,0,0,0,0,0,0,0,0,0,0,0,0,0,0,0,0,0,0,0,0,0,0,0,20,31.9,,,,,,,,,,,,,,,,
43,0,450,0,0,0,0,525,0,0,0,0,0,0,0,0,0,0,0,0,0,0,0,0,0,0,0,0,0,0,0,0,0,0,0,0,0,0,0,0,0,0,0,0,0,0,0,0,0,0,0,0,0,0,0,0,0,0,0,0,0,0,0,0,0,0,0,0,0,0,0,0,0,0,0,0,0,0,0,0,0,0,0,0,0,0,0,0,25,31.4,,,,,,,,,,,,,,,,
43,0,450,0,0,0,0,520,0,0,0,0,0,0,0,0,0,0,0,0,0,0,0,0,0,0,0,0,0,0,0,0,0,0,0,0,0,0,0,0,0,0,0,0,0,0,0,0,0,0,0,0,0,0,0,0,0,0,0,0,0,0,0,0,0,0,0,0,0,0,0,0,0,0,0,0,0,0,0,0,0,0,0,0,0,0,0,0,30,30.8,,,,,,,,,,,,,,,,
44,0,1000,0,0,0,0,0,0,0,0,0,0,0,0,0,0,0,0,0,0,0,0,0,0,0,0,0,0,0,0,0,0,0,0,0,0,0,0,0,0,0,0,0,0,0,0,0,0,0,0,0,0,0,0,0,0,0,0,0,0,0,0,0,0,0,0,0,0,0,0,0,0,0,0,0,0,0,0,0,0,0,0,0,0,0,0,0,0,18,,,,,,,,,,,,,,,,
44,0,800,150,0,0,50,0,0,0,0,0,0,0,0,0,0,0,0,0,0,0,0,0,0,0,0,0,0,0,0,0,0,0,0,0,0,0,0,0,0,0,0,0,0,0,0,0,0,0,0,0,0,0,0,0,0,0,0,0,0,0,0,0,0,0,0,0,0,0,0,0,0,0,0,0,0,0,0,0,0,0,0,0,0,0,0,0,0,23.8,,,,,,,,,,,,,,,,
44,0,750,187.5,0,0,62.5,0,0,0,0,0,0,0,0,0,0,0,0,0,0,0,0,0,0,0,0,0,0,0,0,0,0,0,0,0,0,0,0,0,0,0,0,0,0,0,0,0,0,0,0,0,0,0,0,0,0,0,0,0,0,0,0,0,0,0,0,0,0,0,0,0,0,0,0,0,0,0,0,0,0,0,0,0,0,0,0,0,0,24.6,,,,,,,,,,,,,,,,
44,0,700,225,0,0,75,0,0,0,0,0,0,0,0,0,0,0,0,0,0,0,0,0,0,0,0,0,0,0,0,0,0,0,0,0,0,0,0,0,0,0,0,0,0,0,0,0,0,0,0,0,0,0,0,0,0,0,0,0,0,0,0,0,0,0,0,0,0,0,0,0,0,0,0,0,0,0,0,0,0,0,0,0,0,0,0,0,0,25.2,,,,,,,,,,,,,,,,
44,0,650,262.5,0,0,87.5,0,0,0,0,0,0,0,0,0,0,0,0,0,0,0,0,0,0,0,0,0,0,0,0,0,0,0,0,0,0,0,0,0,0,0,0,0,0,0,0,0,0,0,0,0,0,0,0,0,0,0,0,0,0,0,0,0,0,0,0,0,0,0,0,0,0,0,0,0,0,0,0,0,0,0,0,0,0,0,0,0,0,26.3,,,,,,,,,,,,,,,,
